Repository: ddomlab/Metadata-Analysis-to-Reveal-Environmental-Effects-in-Large-Area-Molecular-Tunneling-Junctions

This repository contains the data, preprocessing workflows, and machine learning pipelines developed for the paper:<br>
"**Metadata Analysis to Reveal Environmental Effects in Large-Area 
Molecular Tunneling Junctions**"

## Overview
We built an automated pipeline for data cleaning, variance decomposition, 
and enrichment with historically reconstructed environmental variables. We used delta-learning framework, pairing the Simmons model as a physics-based baseline 
with metadata-trained linear regressions to to explain residual variability beyond molecular structure.

The repository is set-up to make the results easy to reproduce. If you get stuck or like to learn more, please feel free to open an issue.

##  Repository Structure and Workflow

```bash
code_/
├── utils.py  # Shared helper functions
├── cleaning_curation/
│   ├── Append_weather_features.ipynb  # Add weather metadata (Meteostat)
│   ├── Data_cleaning.ipynb  # Clean raw measurements
│   └── EDA_and_Aggregation.ipynb  # Data analysis and hierarchical data aggregation
├── compiling_converting_data/
│   └── read_txt.py  # Parse raw text files
└── Modeling/
    ├── Residuals_modeling.ipynb  # Modeling residual variation
    └── Simmons_fitting.ipynb  # Fit Simmons baseline model and physical insight

datasets/
├── extracted_files/
│   ├── error_log.json  # Extraction error records
│   ├── full_tunneling_J.csv  # Full extracted current data
│   └── grouped_tunneling_J.csv  # Grouped extracted dataset
├── processed/
│   ├── cleaned_dataset_filtered_by_carbon_number_dropped_tests_with_weather_(no water content).csv  # Weather-joined clean dataset
│   ├── cleaned_dataset_filtered_by_carbon_number_dropped_tests_with_weather_imputed.csv  # Weather-imputed clean dataset
│   ├── cleaned_dataset_filtered_by_carbon_number_dropped_tests.csv  # Carbon-filtered clean dataset
│   ├── cleaned_scan_data.csv  # Cleaned scan-level records
│   ├── spot_averaged_data.csv  # Spot-averaged measurements
│   ├── substrate_averaged_clean_data.csv  # Clean substrate averages
│   ├── substrate_averaged_data.csv  # Substrate level data
│   ├── substrate_hierarchically_averaged_clean_data_residual_included.csv  # Hierarchical susbtrated-level data with residuals
│   └── substrate_hierarchically_averaged_clean_data.csv  # Hierarchical susbtrated-level data
└── raw/ # Initial Raw data 


```

## How to cite 

If you liked, please cite the paper:
https://doi.org/10.26434/chemrxiv.15001578/v1

File: datasets/raw/Au 1/Dataset 2/C10SH - pur/10132011/13 3_data.txt
voltage_13_3	absJ_13_3	J_13_3	current_13_3	time_13_3	
0.000000E+0	6.854092E-8	6.854092E-8	4.075074E-13	0.000000E+0
5.000000E-2	1.168849E-4	1.168849E-4	6.949344E-10	6.728516E-1
1.000000E-1	1.508592E-4	1.508592E-4	8.969277E-10	9.443359E-1
1.500000E-1	4.246146E-4	4.246146E-4	2.524530E-9	1.617188E+0
2.000000E-1	5.804579E-4	5.804579E-4	3.451090E-9	1.735352E+0
2.500000E-1	7.762173E-4	7.762173E-4	4.614970E-9	1.853516E+0
3.000000E-1	1.006559E-3	1.006559E-3	5.984458E-9	1.970703E+0
3.500000E-1	1.247843E-3	1.247843E-3	7.419000E-9	2.088867E+0
4.000000E-1	1.488066E-3	1.488066E-3	8.847238E-9	2.454102E+0
4.500000E-1	1.736387E-3	1.736387E-3	1.032362E-8	2.571289E+0
5.000000E-1	2.083497E-3	2.083497E-3	1.238735E-8	2.689453E+0
5.000000E-1	2.090618E-3	2.090618E-3	1.242969E-8	2.807617E+0
4.500000E-1	1.573744E-3	1.573744E-3	9.356634E-9	3.048828E+0
4.000000E-1	1.356196E-3	1.356196E-3	8.063210E-9	3.166992E+0
3.500000E-1	1.081677E-3	1.081677E-3	6.431071E-9	3.285156E+0
3.000000E-1	8.564208E-4	8.564208E-4	5.091817E-9	3.403320E+0
2.500000E-1	6.573207E-4	6.573207E-4	3.908075E-9	3.520508E+0
2.000000E-1	4.894527E-4	4.894527E-4	2.910022E-9	3.638672E+0
1.500000E-1	3.390818E-4	3.390818E-4	2.015998E-9	3.756836E+0
1.000000E-1	2.159348E-4	2.159348E-4	1.283832E-9	3.875000E+0
5.000000E-2	9.668182E-5	9.668182E-5	5.748180E-10	4.116211E+0
0.000000E+0	4.245877E-8	-4.245877E-8	-2.524370E-13	5.105469E+0
-5.000000E-2	9.118426E-5	-9.118426E-5	-5.421325E-10	5.779297E+0
-1.000000E-1	1.373437E-4	-1.373437E-4	-8.165718E-10	6.051758E+0
-1.500000E-1	1.528345E-4	-1.528345E-4	-9.086717E-10	6.323242E+0
-2.000000E-1	3.888630E-4	-3.888630E-4	-2.311970E-9	6.996094E+0
-2.500000E-1	4.911338E-4	-4.911338E-4	-2.920017E-9	7.114258E+0
-3.000000E-1	6.149526E-4	-6.149526E-4	-3.656177E-9	7.232422E+0
-3.500000E-1	7.445903E-4	-7.445903E-4	-4.426933E-9	7.350586E+0
-4.000000E-1	8.596140E-4	-8.596140E-4	-5.110802E-9	7.468750E+0
-4.500000E-1	9.621626E-4	-9.621626E-4	-5.720501E-9	7.585938E+0
-5.000000E-1	1.106052E-3	-1.106052E-3	-6.575987E-9	7.704102E+0
-5.000000E-1	1.141521E-3	-1.141521E-3	-6.786869E-9	7.822266E+0
-4.500000E-1	1.021579E-3	-1.021579E-3	-6.073757E-9	7.940430E+0
-4.000000E-1	9.055035E-4	-9.055035E-4	-5.383636E-9	8.058594E+0
-3.500000E-1	7.693139E-4	-7.693139E-4	-4.573926E-9	8.175781E+0
-3.000000E-1	6.385681E-4	-6.385681E-4	-3.796582E-9	8.293945E+0
-2.500000E-1	5.218631E-4	-5.218631E-4	-3.102717E-9	8.412109E+0
-2.000000E-1	4.188442E-4	-4.188442E-4	-2.490222E-9	8.530273E+0
-1.500000E-1	3.039910E-4	-3.039910E-4	-1.807367E-9	8.648438E+0
-1.000000E-1	2.001217E-4	-2.001217E-4	-1.189816E-9	8.765625E+0
-5.000000E-2	9.522373E-5	-9.522373E-5	-5.661490E-10	9.007813E+0
0.000000E+0	2.099526E-7	2.099526E-7	1.248265E-12	9.997070E+0

File: datasets/raw/Au 1/Dataset 2/C10SH - pur/10132011/3 1_data.txt
voltage_3_1	absJ_3_1	J_3_1	current_3_1	time_3_1	
0.000000E+0	2.141613E-6	-2.141613E-6	-7.162243E-12	0.000000E+0
5.000000E-2	2.163387E-3	2.163387E-3	7.235064E-9	6.728516E-1
1.000000E-1	2.768878E-3	2.768878E-3	9.260020E-9	1.038086E+0
1.500000E-1	4.460094E-3	4.460094E-3	1.491599E-8	1.155273E+0
2.000000E-1	6.106950E-3	6.106950E-3	2.042361E-8	1.273438E+0
2.500000E-1	7.857039E-3	7.857039E-3	2.627647E-8	1.391602E+0
3.000000E-1	9.869228E-3	9.869228E-3	3.300588E-8	1.509766E+0
3.500000E-1	1.159126E-2	1.159126E-2	3.876489E-8	1.627930E+0
4.000000E-1	1.379155E-2	1.379155E-2	4.612340E-8	1.745117E+0
4.500000E-1	1.616933E-2	1.616933E-2	5.407546E-8	1.863281E+0
5.000000E-1	1.871114E-2	1.871114E-2	6.257606E-8	1.981445E+0
5.000000E-1	1.804759E-2	1.804759E-2	6.035697E-8	2.099609E+0
4.500000E-1	1.530634E-2	1.530634E-2	5.118934E-8	2.217773E+0
4.000000E-1	1.320512E-2	1.320512E-2	4.416219E-8	2.334961E+0
3.500000E-1	1.108220E-2	1.108220E-2	3.706245E-8	2.453125E+0
3.000000E-1	8.907656E-3	8.907656E-3	2.979007E-8	2.571289E+0
2.500000E-1	6.973895E-3	6.973895E-3	2.332295E-8	2.689453E+0
2.000000E-1	5.244501E-3	5.244501E-3	1.753930E-8	2.807617E+0
1.500000E-1	3.882300E-3	3.882300E-3	1.298366E-8	2.924805E+0
1.000000E-1	2.471821E-3	2.471821E-3	8.266567E-9	3.166992E+0
5.000000E-2	1.165075E-3	1.165075E-3	3.896385E-9	3.284180E+0
0.000000E+0	4.042885E-7	-4.042885E-7	-1.352071E-12	3.966797E+0
-5.000000E-2	1.075500E-3	-1.075500E-3	-3.596817E-9	4.639648E+0
-1.000000E-1	2.180025E-3	-2.180025E-3	-7.290707E-9	4.757813E+0
-1.500000E-1	2.948331E-3	-2.948331E-3	-9.860170E-9	4.875977E+0
-2.000000E-1	4.274230E-3	-4.274230E-3	-1.429440E-8	5.241211E+0
-2.500000E-1	5.443130E-3	-5.443130E-3	-1.820358E-8	5.359375E+0
-3.000000E-1	6.599065E-3	-6.599065E-3	-2.206940E-8	5.476563E+0
-3.500000E-1	7.741162E-3	-7.741162E-3	-2.588894E-8	5.594727E+0
-4.000000E-1	8.887792E-3	-8.887792E-3	-2.972364E-8	5.712891E+0
-4.500000E-1	1.052405E-2	-1.052405E-2	-3.519582E-8	5.831055E+0
-5.000000E-1	1.208858E-2	-1.208858E-2	-4.042809E-8	5.949219E+0
-5.000000E-1	1.180770E-2	-1.180770E-2	-3.948874E-8	6.066406E+0
-4.500000E-1	1.042459E-2	-1.042459E-2	-3.486318E-8	6.184570E+0
-4.000000E-1	9.215625E-3	-9.215625E-3	-3.082002E-8	6.302734E+0
-3.500000E-1	7.891985E-3	-7.891985E-3	-2.639334E-8	6.420898E+0
-3.000000E-1	6.790375E-3	-6.790375E-3	-2.270920E-8	6.539063E+0
-2.500000E-1	5.652248E-3	-5.652248E-3	-1.890294E-8	6.656250E+0
-2.000000E-1	4.413334E-3	-4.413334E-3	-1.475961E-8	6.774414E+0
-1.500000E-1	3.330352E-3	-3.330352E-3	-1.113777E-8	6.892578E+0
-1.000000E-1	2.186367E-3	-2.186367E-3	-7.311915E-9	7.133789E+0
-5.000000E-2	1.095548E-3	-1.095548E-3	-3.663864E-9	7.251953E+0
0.000000E+0	3.518244E-7	3.518244E-7	1.176614E-12	7.933594E+0
