Repository: ddomlab/Metadata-Analysis-to-Reveal-Environmental-Effects-in-Large-Area-Molecular-Tunneling-Junctions

This repository contains the data, preprocessing workflows, and machine learning pipelines developed for the paper:<br>
"**Metadata Analysis to Reveal Environmental Effects in Large-Area 
Molecular Tunneling Junctions**"

## Overview
We built an automated pipeline for data cleaning, variance decomposition, 
and enrichment with historically reconstructed environmental variables. We used delta-learning framework, pairing the Simmons model as a physics-based baseline 
with metadata-trained linear regressions to to explain residual variability beyond molecular structure.

The repository is set-up to make the results easy to reproduce.

File: datasets/raw/Boston, Massachusetts/Ag/c14/sc14 on Ag 06-30-09_chip 1/spot 2 run 1_data.txt
voltage_spot_2_run_1	absJ_spot_2_run_1	J_spot_2_run_1	current_spot_2_run_1	time_spot_2_run_1	
0.000000E+0	3.136926E-5	-3.136926E-5	-2.737484E-10	0.000000E+0
5.000000E-2	5.752957E-2	5.752957E-2	5.020402E-7	7.412109E-1
1.000000E-1	9.520223E-2	9.520223E-2	8.307962E-7	1.109375E+0
1.500000E-1	1.948338E-1	1.948338E-1	1.700246E-6	2.236328E+0
2.000000E-1	2.777668E-1	2.777668E-1	2.423973E-6	2.604492E+0
2.500000E-1	3.975779E-1	3.975779E-1	3.469522E-6	2.971680E+0
3.000000E-1	6.824883E-1	6.824883E-1	5.955834E-6	3.339844E+0
3.500000E-1	7.598447E-1	7.598447E-1	6.630896E-6	3.708008E+0
4.000000E-1	7.828105E-1	7.828105E-1	6.831310E-6	4.075195E+0
4.500000E-1	1.365746E+0	1.365746E+0	1.191838E-5	5.190430E+0
5.000000E-1	1.680721E+0	1.680721E+0	1.466706E-5	5.558594E+0
5.000000E-1	1.647626E+0	1.647626E+0	1.437825E-5	5.925781E+0
4.500000E-1	1.170144E+0	1.170144E+0	1.021143E-5	6.293945E+0
4.000000E-1	1.108480E+0	1.108480E+0	9.673315E-6	7.041016E+0
3.500000E-1	9.681639E-1	9.681639E-1	8.448824E-6	7.409180E+0
3.000000E-1	7.518760E-1	7.518760E-1	6.561356E-6	7.776367E+0
2.500000E-1	6.499806E-1	6.499806E-1	5.672151E-6	8.144531E+0
2.000000E-1	5.486953E-1	5.486953E-1	4.788270E-6	8.512695E+0
1.500000E-1	4.120883E-1	4.120883E-1	3.596149E-6	8.879883E+0
1.000000E-1	2.733100E-1	2.733100E-1	2.385080E-6	9.248047E+0
5.000000E-2	1.281375E-1	1.281375E-1	1.118211E-6	9.616211E+0
0.000000E+0	2.227322E-4	-2.227322E-4	-1.943705E-9	1.035742E+1
-5.000000E-2	1.092622E-1	-1.092622E-1	-9.534926E-7	1.147168E+1
-1.000000E-1	2.095842E-1	-2.095842E-1	-1.828967E-6	1.259863E+1
-1.500000E-1	3.358947E-1	-3.358947E-1	-2.931234E-6	1.296680E+1
-2.000000E-1	4.478609E-1	-4.478609E-1	-3.908324E-6	1.333398E+1
-2.500000E-1	5.519463E-1	-5.519463E-1	-4.816640E-6	1.370215E+1
-3.000000E-1	6.105959E-1	-6.105959E-1	-5.328455E-6	1.407031E+1
-3.500000E-1	7.104773E-1	-7.104773E-1	-6.200084E-6	1.443750E+1
-4.000000E-1	8.630145E-1	-8.630145E-1	-7.531222E-6	1.480566E+1
-4.500000E-1	9.699233E-1	-9.699233E-1	-8.464178E-6	1.517285E+1
-5.000000E-1	1.033318E+0	-1.033318E+0	-9.017402E-6	1.554102E+1
-5.000000E-1	1.061732E+0	-1.061732E+0	-9.265364E-6	1.590918E+1
-4.500000E-1	9.261074E-1	-9.261074E-1	-8.081812E-6	1.627637E+1
-4.000000E-1	7.933088E-1	-7.933088E-1	-6.922925E-6	1.664453E+1
-3.500000E-1	6.703495E-1	-6.703495E-1	-5.849903E-6	1.701172E+1
-3.000000E-1	5.750702E-1	-5.750702E-1	-5.018434E-6	1.737988E+1
-2.500000E-1	4.859302E-1	-4.859302E-1	-4.240541E-6	1.774805E+1
-2.000000E-1	3.817382E-1	-3.817382E-1	-3.331294E-6	1.811523E+1
-1.500000E-1	2.806791E-1	-2.806791E-1	-2.449387E-6	1.848340E+1
-1.000000E-1	1.842111E-1	-1.842111E-1	-1.607545E-6	1.885059E+1
-5.000000E-2	9.243402E-2	-9.243402E-2	-8.066390E-7	1.959180E+1
0.000000E+0	1.872899E-4	-1.872899E-4	-1.634413E-9	2.033301E+1

File: datasets/raw/Boston, Massachusetts/Ag/c14/sc14 on Ag 06-30-09_chip 1/spot 2 run 2-10_data.txt
voltage_spot_2_run_2_10	absJ_spot_2_run_2_10	J_spot_2_run_2_10	current_spot_2_run_2_10	time_spot_2_run_2_10	
0.000000E+0	1.791980E-4	-1.791980E-4	-1.563798E-9	0.000000E+0
5.000000E-2	8.018585E-2	8.018585E-2	6.997535E-7	1.114258E+0
1.000000E-1	1.784712E-1	1.784712E-1	1.557455E-6	2.241211E+0
1.500000E-1	2.774397E-1	2.774397E-1	2.421118E-6	2.609375E+0
2.000000E-1	3.719212E-1	3.719212E-1	3.245625E-6	2.977539E+0
2.500000E-1	4.727593E-1	4.727593E-1	4.125603E-6	3.344727E+0
3.000000E-1	6.096293E-1	6.096293E-1	5.320019E-6	3.712891E+0
3.500000E-1	7.140984E-1	7.140984E-1	6.231684E-6	4.081055E+0
4.000000E-1	8.899619E-1	8.899619E-1	7.766383E-6	4.448242E+0
4.500000E-1	1.057408E+0	1.057408E+0	9.227627E-6	4.816406E+0
5.000000E-1	1.153141E+0	1.153141E+0	1.006305E-5	5.184570E+0
5.000000E-1	1.020691E+0	1.020691E+0	8.907207E-6	5.551758E+0
4.500000E-1	9.118448E-1	9.118448E-1	7.957347E-6	5.919922E+0
4.000000E-1	7.883273E-1	7.883273E-1	6.879454E-6	6.287109E+0
3.500000E-1	6.637808E-1	6.637808E-1	5.792580E-6	6.655273E+0
3.000000E-1	5.712282E-1	5.712282E-1	4.984907E-6	7.023438E+0
2.500000E-1	4.578813E-1	4.578813E-1	3.995768E-6	7.390625E+0
2.000000E-1	3.582318E-1	3.582318E-1	3.126162E-6	7.758789E+0
1.500000E-1	2.491374E-1	2.491374E-1	2.174134E-6	8.126953E+0
1.000000E-1	1.616299E-1	1.616299E-1	1.410487E-6	8.494141E+0
5.000000E-2	8.498714E-2	8.498714E-2	7.416527E-7	9.235352E+0
0.000000E+0	1.827635E-4	-1.827635E-4	-1.594912E-9	9.976563E+0
-5.000000E-2	8.267608E-2	-8.267608E-2	-7.214849E-7	1.109180E+1
-1.000000E-1	1.693598E-1	-1.693598E-1	-1.477943E-6	1.221875E+1
-1.500000E-1	2.513990E-1	-2.513990E-1	-2.193870E-6	1.258594E+1
-2.000000E-1	3.484998E-1	-3.484998E-1	-3.041234E-6	1.295410E+1
-2.500000E-1	4.436190E-1	-4.436190E-1	-3.871306E-6	1.332129E+1
-3.000000E-1	5.329949E-1	-5.329949E-1	-4.651258E-6	1.368945E+1
-3.500000E-1	6.292472E-1	-6.292472E-1	-5.491218E-6	1.405762E+1
-4.000000E-1	7.314508E-1	-7.314508E-1	-6.383112E-6	1.442480E+1
-4.500000E-1	8.315090E-1	-8.315090E-1	-7.256285E-6	1.479297E+1
-5.000000E-1	9.470791E-1	-9.470791E-1	-8.264824E-6	1.516113E+1
-5.000000E-1	9.080368E-1	-9.080368E-1	-7.924116E-6	1.552832E+1
-4.500000E-1	8.362409E-1	-8.362409E-1	-7.297578E-6	1.589648E+1
-4.000000E-1	7.134984E-1	-7.134984E-1	-6.226448E-6	1.626367E+1
-3.500000E-1	5.848503E-1	-5.848503E-1	-5.103782E-6	1.663184E+1
-3.000000E-1	5.147242E-1	-5.147242E-1	-4.491816E-6	1.700000E+1
-2.500000E-1	4.155827E-1	-4.155827E-1	-3.626643E-6	1.736719E+1
-2.000000E-1	3.211580E-1	-3.211580E-1	-2.802632E-6	1.773535E+1
-1.500000E-1	2.381538E-1	-2.381538E-1	-2.078284E-6	1.810352E+1
-1.000000E-1	1.578046E-1	-1.578046E-1	-1.377105E-6	1.847070E+1
-5.000000E-2	7.906194E-2	-7.906194E-2	-6.899456E-7	1.921191E+1
0.000000E+0	1.892305E-4	-1.892305E-4	-1.651348E-9	1.995313E+1
0.000000E+0	1.845750E-4	-1.845750E-4	-1.610721E-9	2.032129E+1
5.000000E-2	8.115558E-2	8.115558E-2	7.082161E-7	2.143555E+1
1.000000E-1	1.523472E-1	1.523472E-1	1.329480E-6	2.256250E+1
1.500000E-1	2.427197E-1	2.427197E-1	2.118129E-6	2.293066E+1
2.000000E-1	3.246069E-1	3.246069E-1	2.832730E-6	2.329785E+1
2.500000E-1	4.275676E-1	4.275676E-1	3.731231E-6	2.366602E+1
3.000000E-1	5.413870E-1	5.413870E-1	4.724493E-6	2.403418E+1
3.500000E-1	6.525855E-1	6.525855E-1	5.694883E-6	2.440137E+1
4.000000E-1	7.911752E-1	7.911752E-1	6.904306E-6	2.476953E+1
4.500000E-1	9.433408E-1	9.433408E-1	8.232201E-6	2.513770E+1
5.000000E-1	1.084039E+0	1.084039E+0	9.460025E-6	2.550488E+1
5.000000E-1	1.105962E+0	1.105962E+0	9.651339E-6	2.587305E+1
4.500000E-1	9.902543E-1	9.902543E-1	8.641599E-6	2.624121E+1
4.000000E-1	8.055005E-1	8.055005E-1	7.029318E-6	2.660840E+1
3.500000E-1	6.711197E-1	6.711197E-1	5.856624E-6	2.697656E+1
3.000000E-1	5.487892E-1	5.487892E-1	4.789089E-6	2.734473E+1
2.500000E-1	4.402178E-1	4.402178E-1	3.841625E-6	2.771191E+1
2.000000E-1	3.359412E-1	3.359412E-1	2.931640E-6	2.808008E+1
1.500000E-1	2.460450E-1	2.460450E-1	2.147148E-6	2.844824E+1
1.000000E-1	1.566027E-1	1.566027E-1	1.366616E-6	2.881543E+1
5.000000E-2	8.117286E-2	8.117286E-2	7.083668E-7	2.955664E+1
0.000000E+0	1.772799E-4	-1.772799E-4	-1.547059E-9	3.029785E+1
-5.000000E-2	8.355385E-2	-8.355385E-2	-7.291449E-7	3.141211E+1
-1.000000E-1	1.664039E-1	-1.664039E-1	-1.452148E-6	3.253906E+1
-1.500000E-1	2.566390E-1	-2.566390E-1	-2.239598E-6	3.290723E+1
-2.000000E-1	3.565543E-1	-3.565543E-1	-3.111523E-6	3.327539E+1
-2.500000E-1	4.517137E-1	-4.517137E-1	-3.941946E-6	3.364258E+1
-3.000000E-1	5.851997E-1	-5.851997E-1	-5.106831E-6	3.401074E+1
-3.500000E-1	6.658297E-1	-6.658297E-1	-5.810460E-6	3.437891E+1
-4.000000E-1	7.352108E-1	-7.352108E-1	-6.415925E-6	3.474609E+1
-4.500000E-1	8.526923E-1	-8.526923E-1	-7.441144E-6	3.511426E+1
-5.000000E-1	9.820673E-1	-9.820673E-1	-8.570154E-6	3.548242E+1
-5.000000E-1	9.701282E-1	-9.701282E-1	-8.465966E-6	3.584961E+1
-4.500000E-1	8.538496E-1	-8.538496E-1	-7.451243E-6	3.621777E+1
-4.000000E-1	7.427584E-1	-7.427584E-1	-6.481790E-6	3.658496E+1
-3.500000E-1	6.314620E-1	-6.314620E-1	-5.510545E-6	3.695313E+1
-3.000000E-1	5.443270E-1	-5.443270E-1	-4.750149E-6	3.732129E+1
-2.500000E-1	4.358869E-1	-4.358869E-1	-3.803831E-6	3.768848E+1
-2.000000E-1	3.305543E-1	-3.305543E-1	-2.884630E-6	3.805664E+1
-1.500000E-1	2.442960E-1	-2.442960E-1	-2.131885E-6	3.842480E+1
-1.000000E-1	1.687590E-1	-1.687590E-1	-1.472700E-6	3.879199E+1
-5.000000E-2	7.884183E-2	-7.884183E-2	-6.880248E-7	3.953320E+1
0.000000E+0	1.813911E-4	-1.813911E-4	-1.582936E-9	4.027441E+1
0.000000E+0	1.806799E-4	-1.806799E-4	-1.576730E-9	4.064258E+1
5.000000E-2	7.066236E-2	7.066236E-2	6.166454E-7	4.175684E+1
1.000000E-1	1.482449E-1	1.482449E-1	1.293681E-6	4.288379E+1
1.500000E-1	2.283938E-1	2.283938E-1	1.993112E-6	4.325195E+1
2.000000E-1	3.274304E-1	3.274304E-1	2.857369E-6	4.362012E+1
2.500000E-1	4.202432E-1	4.202432E-1	3.667314E-6	4.398730E+1
3.000000E-1	5.330538E-1	5.330538E-1	4.651772E-6	4.435547E+1
3.500000E-1	6.265654E-1	6.265654E-1	5.467815E-6	4.472363E+1
4.000000E-1	7.734567E-1	7.734567E-1	6.749683E-6	4.509082E+1
4.500000E-1	9.063931E-1	9.063931E-1	7.909772E-6	4.545898E+1
5.000000E-1	1.065870E+0	1.065870E+0	9.301473E-6	4.582617E+1
5.000000E-1	1.062910E+0	1.062910E+0	9.275635E-6	4.619434E+1
4.500000E-1	9.550562E-1	9.550562E-1	8.334438E-6	4.656250E+1
4.000000E-1	8.214526E-1	8.214526E-1	7.168526E-6	4.692969E+1
3.500000E-1	6.862914E-1	6.862914E-1	5.989022E-6	4.729785E+1
3.000000E-1	5.657280E-1	5.657280E-1	4.936908E-6	4.766602E+1
2.500000E-1	4.422143E-1	4.422143E-1	3.859048E-6	4.803320E+1
2.000000E-1	3.499067E-1	3.499067E-1	3.053512E-6	4.840137E+1
1.500000E-1	2.508994E-1	2.508994E-1	2.189510E-6	4.876953E+1
1.000000E-1	1.585438E-1	1.585438E-1	1.383556E-6	4.913672E+1
5.000000E-2	7.919952E-2	7.919952E-2	6.911462E-7	4.987793E+1
0.000000E+0	1.873107E-4	-1.873107E-4	-1.634594E-9	5.061914E+1
-5.000000E-2	8.025876E-2	-8.025876E-2	-7.003898E-7	5.173340E+1
-1.000000E-1	1.639139E-1	-1.639139E-1	-1.430419E-6	5.286035E+1
-1.500000E-1	2.387633E-1	-2.387633E-1	-2.083603E-6	5.322852E+1
-2.000000E-1	3.284844E-1	-3.284844E-1	-2.866567E-6	5.359668E+1
-2.500000E-1	4.171266E-1	-4.171266E-1	-3.640116E-6	5.396387E+1
-3.000000E-1	5.012797E-1	-5.012797E-1	-4.374491E-6	5.433203E+1
-3.500000E-1	6.024176E-1	-6.024176E-1	-5.257085E-6	5.470020E+1
-4.000000E-1	7.189706E-1	-7.189706E-1	-6.274202E-6	5.506738E+1
-4.500000E-1	8.301208E-1	-8.301208E-1	-7.244171E-6	5.543555E+1
-5.000000E-1	9.113936E-1	-9.113936E-1	-7.953409E-6	5.580371E+1
-5.000000E-1	9.263828E-1	-9.263828E-1	-8.084215E-6	5.617188E+1
-4.500000E-1	8.051603E-1	-8.051603E-1	-7.026349E-6	5.653906E+1
-4.000000E-1	6.628947E-1	-6.628947E-1	-5.784848E-6	5.690723E+1
-3.500000E-1	5.482472E-1	-5.482472E-1	-4.784359E-6	5.727539E+1
-3.000000E-1	4.693255E-1	-4.693255E-1	-4.095638E-6	5.764258E+1
-2.500000E-1	3.658472E-1	-3.658472E-1	-3.192619E-6	5.801074E+1
-2.000000E-1	2.984331E-1	-2.984331E-1	-2.604320E-6	5.837891E+1
-1.500000E-1	2.332012E-1	-2.332012E-1	-2.035064E-6	5.874609E+1
-1.000000E-1	1.393699E-1	-1.393699E-1	-1.216232E-6	5.911426E+1
-5.000000E-2	6.943414E-2	-6.943414E-2	-6.059272E-7	5.985547E+1
0.000000E+0	1.863640E-4	-1.863640E-4	-1.626333E-9	6.059570E+1
0.000000E+0	1.927968E-4	-1.927968E-4	-1.682469E-9	6.096484E+1
5.000000E-2	7.340770E-2	7.340770E-2	6.406030E-7	6.207910E+1
1.000000E-1	1.442368E-1	1.442368E-1	1.258704E-6	6.320605E+1
1.500000E-1	2.247765E-1	2.247765E-1	1.961545E-6	6.357324E+1
2.000000E-1	3.146464E-1	3.146464E-1	2.745808E-6	6.394141E+1
2.500000E-1	4.261994E-1	4.261994E-1	3.719291E-6	6.430859E+1
3.000000E-1	5.334496E-1	5.334496E-1	4.655226E-6	6.467676E+1
3.500000E-1	6.480810E-1	6.480810E-1	5.655573E-6	6.504492E+1
4.000000E-1	8.005575E-1	8.005575E-1	6.986182E-6	6.541211E+1
4.500000E-1	9.181576E-1	9.181576E-1	8.012436E-6	6.578027E+1
5.000000E-1	1.117045E+0	1.117045E+0	9.748053E-6	6.614844E+1
5.000000E-1	1.161332E+0	1.161332E+0	1.013453E-5	6.651562E+1
4.500000E-1	1.007742E+0	1.007742E+0	8.794212E-6	6.688379E+1
4.000000E-1	8.389222E-1	8.389222E-1	7.320977E-6	6.725098E+1
3.500000E-1	7.172570E-1	7.172570E-1	6.259248E-6	6.761914E+1
3.000000E-1	5.989313E-1	5.989313E-1	5.226662E-6	6.798730E+1
2.500000E-1	4.644694E-1	4.644694E-1	4.053260E-6	6.835449E+1
2.000000E-1	3.594085E-1	3.594085E-1	3.136431E-6	6.872266E+1
1.500000E-1	2.635322E-1	2.635322E-1	2.299752E-6	6.909082E+1
1.000000E-1	1.716491E-1	1.716491E-1	1.497921E-6	6.945801E+1
5.000000E-2	8.893836E-2	8.893836E-2	7.761336E-7	7.019922E+1
0.000000E+0	1.909089E-4	-1.909089E-4	-1.665994E-9	7.094043E+1
-5.000000E-2	8.472549E-2	-8.472549E-2	-7.393694E-7	7.205469E+1
-1.000000E-1	1.693175E-1	-1.693175E-1	-1.477574E-6	7.318164E+1
-1.500000E-1	2.655663E-1	-2.655663E-1	-2.317503E-6	7.354980E+1
-2.000000E-1	3.606109E-1	-3.606109E-1	-3.146924E-6	7.391797E+1
-2.500000E-1	4.736970E-1	-4.736970E-1	-4.133786E-6	7.428516E+1
-3.000000E-1	5.795549E-1	-5.795549E-1	-5.057571E-6	7.465332E+1
-3.500000E-1	7.003570E-1	-7.003570E-1	-6.111768E-6	7.502148E+1
-4.000000E-1	8.121624E-1	-8.121624E-1	-7.087454E-6	7.538867E+1
-4.500000E-1	9.304619E-1	-9.304619E-1	-8.119812E-6	7.575684E+1
-5.000000E-1	1.059389E+0	-1.059389E+0	-9.244912E-6	7.612500E+1
-5.000000E-1	1.015974E+0	-1.015974E+0	-8.866044E-6	7.649219E+1
-4.500000E-1	7.973844E-1	-7.973844E-1	-6.958491E-6	7.686035E+1
-4.000000E-1	6.971769E-1	-6.971769E-1	-6.084016E-6	7.722754E+1
-3.500000E-1	5.818807E-1	-5.818807E-1	-5.077867E-6	7.759570E+1
-3.000000E-1	4.882393E-1	-4.882393E-1	-4.260692E-6	7.796387E+1
-2.500000E-1	3.951748E-1	-3.951748E-1	-3.448551E-6	7.833105E+1
-2.000000E-1	3.168161E-1	-3.168161E-1	-2.764742E-6	7.869922E+1
-1.500000E-1	2.353663E-1	-2.353663E-1	-2.053958E-6	7.906738E+1
-1.000000E-1	1.594105E-1	-1.594105E-1	-1.391119E-6	7.943457E+1
-5.000000E-2	8.294853E-2	-8.294853E-2	-7.238625E-7	8.017578E+1
0.000000E+0	1.838000E-4	-1.838000E-4	-1.603958E-9	8.091699E+1
0.000000E+0	1.893104E-4	-1.893104E-4	-1.652045E-9	8.128516E+1
5.000000E-2	8.155030E-2	8.155030E-2	7.116606E-7	8.239941E+1
1.000000E-1	1.552431E-1	1.552431E-1	1.354752E-6	8.352637E+1
1.500000E-1	2.444982E-1	2.444982E-1	2.133649E-6	8.389453E+1
2.000000E-1	3.538967E-1	3.538967E-1	3.088331E-6	8.426270E+1
2.500000E-1	4.720151E-1	4.720151E-1	4.119109E-6	8.462988E+1
3.000000E-1	5.816217E-1	5.816217E-1	5.075607E-6	8.499805E+1
3.500000E-1	7.079823E-1	7.079823E-1	6.178311E-6	8.536523E+1
4.000000E-1	8.092684E-1	8.092684E-1	7.062199E-6	8.573340E+1
4.500000E-1	9.776231E-1	9.776231E-1	8.531371E-6	8.610156E+1
5.000000E-1	1.165451E+0	1.165451E+0	1.017048E-5	8.646875E+1
5.000000E-1	1.201305E+0	1.201305E+0	1.048336E-5	8.683691E+1
4.500000E-1	1.042799E+0	1.042799E+0	9.100135E-6	8.720508E+1
4.000000E-1	9.069850E-1	9.069850E-1	7.914938E-6	8.757227E+1
3.500000E-1	7.667383E-1	7.667383E-1	6.691054E-6	8.794043E+1
3.000000E-1	6.299256E-1	6.299256E-1	5.497138E-6	8.830859E+1
2.500000E-1	4.982475E-1	4.982475E-1	4.348030E-6	8.867578E+1
2.000000E-1	3.729609E-1	3.729609E-1	3.254698E-6	8.904395E+1
1.500000E-1	2.837422E-1	2.837422E-1	2.476118E-6	8.941113E+1
1.000000E-1	1.728213E-1	1.728213E-1	1.508150E-6	8.977930E+1
5.000000E-2	8.302441E-2	8.302441E-2	7.245247E-7	9.052051E+1
0.000000E+0	1.881762E-4	-1.881762E-4	-1.642147E-9	9.126172E+1
-5.000000E-2	8.436796E-2	-8.436796E-2	-7.362494E-7	9.237598E+1
-1.000000E-1	1.738269E-1	-1.738269E-1	-1.516926E-6	9.350293E+1
-1.500000E-1	2.550697E-1	-2.550697E-1	-2.225903E-6	9.387109E+1
-2.000000E-1	3.471621E-1	-3.471621E-1	-3.029561E-6	9.423828E+1
-2.500000E-1	4.244694E-1	-4.244694E-1	-3.704194E-6	9.460645E+1
-3.000000E-1	5.158387E-1	-5.158387E-1	-4.501542E-6	9.497363E+1
-3.500000E-1	5.971487E-1	-5.971487E-1	-5.211106E-6	9.534180E+1
-4.000000E-1	6.920792E-1	-6.920792E-1	-6.039530E-6	9.570996E+1
-4.500000E-1	8.020976E-1	-8.020976E-1	-6.999622E-6	9.607715E+1
-5.000000E-1	9.057425E-1	-9.057425E-1	-7.904095E-6	9.644531E+1
-5.000000E-1	8.943602E-1	-8.943602E-1	-7.804765E-6	9.681250E+1
-4.500000E-1	7.634146E-1	-7.634146E-1	-6.662049E-6	9.718066E+1
-4.000000E-1	6.615904E-1	-6.615904E-1	-5.773465E-6	9.754883E+1
-3.500000E-1	5.652222E-1	-5.652222E-1	-4.932494E-6	9.791602E+1
-3.000000E-1	4.803328E-1	-4.803328E-1	-4.191694E-6	9.828418E+1
-2.500000E-1	3.826123E-1	-3.826123E-1	-3.338922E-6	9.865137E+1
-2.000000E-1	3.042015E-1	-3.042015E-1	-2.654659E-6	9.901953E+1
-1.500000E-1	2.370557E-1	-2.370557E-1	-2.068701E-6	9.938770E+1
-1.000000E-1	1.578658E-1	-1.578658E-1	-1.377639E-6	9.975488E+1
-5.000000E-2	7.407277E-2	-7.407277E-2	-6.464068E-7	1.004961E+2
0.000000E+0	1.857454E-4	-1.857454E-4	-1.620934E-9	1.012373E+2
0.000000E+0	1.892620E-4	-1.892620E-4	-1.651623E-9	1.016055E+2
5.000000E-2	7.626032E-2	7.626032E-2	6.654968E-7	1.027197E+2
1.000000E-1	1.645411E-1	1.645411E-1	1.435892E-6	1.038467E+2
1.500000E-1	2.579281E-1	2.579281E-1	2.250847E-6	1.042139E+2
2.000000E-1	3.656876E-1	3.656876E-1	3.191226E-6	1.045820E+2
2.500000E-1	4.876912E-1	4.876912E-1	4.255908E-6	1.049502E+2
3.000000E-1	6.174779E-1	6.174779E-1	5.388511E-6	1.053174E+2
3.500000E-1	7.624582E-1	7.624582E-1	6.653703E-6	1.056855E+2
4.000000E-1	9.178377E-1	9.178377E-1	8.009645E-6	1.060527E+2
4.500000E-1	1.065057E+0	1.065057E+0	9.294376E-6	1.064209E+2
5.000000E-1	1.304328E+0	1.304328E+0	1.138241E-5	1.075352E+2
5.000000E-1	1.360320E+0	1.360320E+0	1.187103E-5	1.079033E+2
4.500000E-1	1.156087E+0	1.156087E+0	1.008876E-5	1.082715E+2
4.000000E-1	9.702581E-1	9.702581E-1	8.467099E-6	1.090186E+2
3.500000E-1	8.804686E-1	8.804686E-1	7.683538E-6	1.093867E+2
3.000000E-1	6.952095E-1	6.952095E-1	6.066847E-6	1.097539E+2
2.500000E-1	5.606657E-1	5.606657E-1	4.892731E-6	1.101221E+2
2.000000E-1	4.223538E-1	4.223538E-1	3.685732E-6	1.104893E+2
1.500000E-1	3.081977E-1	3.081977E-1	2.689532E-6	1.108574E+2
1.000000E-1	1.996776E-1	1.996776E-1	1.742516E-6	1.112256E+2
5.000000E-2	8.974040E-2	8.974040E-2	7.831327E-7	1.119658E+2
0.000000E+0	1.984448E-4	-1.984448E-4	-1.731758E-9	1.127070E+2
-5.000000E-2	9.051165E-2	-9.051165E-2	-7.898632E-7	1.138223E+2
-1.000000E-1	1.764562E-1	-1.764562E-1	-1.539871E-6	1.149482E+2
-1.500000E-1	2.621202E-1	-2.621202E-1	-2.287430E-6	1.153164E+2
-2.000000E-1	3.684508E-1	-3.684508E-1	-3.215340E-6	1.156846E+2
-2.500000E-1	4.607340E-1	-4.607340E-1	-4.020663E-6	1.160518E+2
-3.000000E-1	5.518740E-1	-5.518740E-1	-4.816009E-6	1.164199E+2
-3.500000E-1	6.330961E-1	-6.330961E-1	-5.524806E-6	1.167871E+2
-4.000000E-1	7.401117E-1	-7.401117E-1	-6.458693E-6	1.171553E+2
-4.500000E-1	8.201731E-1	-8.201731E-1	-7.157361E-6	1.175234E+2
-5.000000E-1	8.737854E-1	-8.737854E-1	-7.625216E-6	1.178906E+2
-5.000000E-1	9.264997E-1	-9.264997E-1	-8.085235E-6	1.182588E+2
-4.500000E-1	7.878913E-1	-7.878913E-1	-6.875649E-6	1.186260E+2
-4.000000E-1	7.161152E-1	-7.161152E-1	-6.249284E-6	1.189941E+2
-3.500000E-1	5.977506E-1	-5.977506E-1	-5.216358E-6	1.193623E+2
-3.000000E-1	4.997429E-1	-4.997429E-1	-4.361080E-6	1.197295E+2
-2.500000E-1	4.207047E-1	-4.207047E-1	-3.671341E-6	1.200977E+2
-2.000000E-1	3.346547E-1	-3.346547E-1	-2.920413E-6	1.204648E+2
-1.500000E-1	2.476573E-1	-2.476573E-1	-2.161218E-6	1.208330E+2
-1.000000E-1	1.600773E-1	-1.600773E-1	-1.396938E-6	1.212012E+2
-5.000000E-2	8.564203E-2	-8.564203E-2	-7.473677E-7	1.219414E+2
0.000000E+0	1.936203E-4	-1.936203E-4	-1.689656E-9	1.226826E+2
0.000000E+0	1.914065E-4	-1.914065E-4	-1.670337E-9	1.230508E+2
5.000000E-2	8.504665E-2	8.504665E-2	7.421720E-7	1.241650E+2
1.000000E-1	1.732654E-1	1.732654E-1	1.512026E-6	1.252920E+2
1.500000E-1	2.780721E-1	2.780721E-1	2.426637E-6	1.256602E+2
2.000000E-1	3.892514E-1	3.892514E-1	3.396859E-6	1.260273E+2
2.500000E-1	5.163584E-1	5.163584E-1	4.506077E-6	1.263955E+2
3.000000E-1	6.392627E-1	6.392627E-1	5.578619E-6	1.267637E+2
3.500000E-1	7.962642E-1	7.962642E-1	6.948716E-6	1.271309E+2
4.000000E-1	9.682712E-1	9.682712E-1	8.449761E-6	1.274990E+2
4.500000E-1	1.134399E+0	1.134399E+0	9.899498E-6	1.278662E+2
5.000000E-1	1.338550E+0	1.338550E+0	1.168105E-5	1.289814E+2
5.000000E-1	1.387188E+0	1.387188E+0	1.210550E-5	1.293496E+2
4.500000E-1	1.165793E+0	1.165793E+0	1.017346E-5	1.297168E+2
4.000000E-1	9.853055E-1	9.853055E-1	8.598413E-6	1.304648E+2
3.500000E-1	8.299703E-1	8.299703E-1	7.242857E-6	1.308320E+2
3.000000E-1	6.916767E-1	6.916767E-1	6.036018E-6	1.312002E+2
2.500000E-1	5.520550E-1	5.520550E-1	4.817589E-6	1.315674E+2
2.000000E-1	4.328319E-1	4.328319E-1	3.777171E-6	1.319355E+2
1.500000E-1	3.054313E-1	3.054313E-1	2.665391E-6	1.323037E+2
1.000000E-1	1.953408E-1	1.953408E-1	1.704670E-6	1.326709E+2
5.000000E-2	9.631472E-2	9.631472E-2	8.405045E-7	1.334121E+2
0.000000E+0	2.020480E-4	-2.020480E-4	-1.763201E-9	1.341533E+2
-5.000000E-2	9.121959E-2	-9.121959E-2	-7.960411E-7	1.352676E+2
-1.000000E-1	1.843244E-1	-1.843244E-1	-1.608534E-6	1.363945E+2
-1.500000E-1	2.848509E-1	-2.848509E-1	-2.485793E-6	1.367627E+2
-2.000000E-1	3.775742E-1	-3.775742E-1	-3.294956E-6	1.371299E+2
-2.500000E-1	4.703888E-1	-4.703888E-1	-4.104917E-6	1.374980E+2
-3.000000E-1	5.656102E-1	-5.656102E-1	-4.935880E-6	1.378662E+2
-3.500000E-1	6.717720E-1	-6.717720E-1	-5.862317E-6	1.382334E+2
-4.000000E-1	7.753850E-1	-7.753850E-1	-6.766511E-6	1.386016E+2
-4.500000E-1	8.618564E-1	-8.618564E-1	-7.521116E-6	1.389687E+2
-5.000000E-1	9.588376E-1	-9.588376E-1	-8.367437E-6	1.393369E+2
-5.000000E-1	9.496097E-1	-9.496097E-1	-8.286908E-6	1.397051E+2
-4.500000E-1	8.180612E-1	-8.180612E-1	-7.138931E-6	1.400723E+2
-4.000000E-1	7.072160E-1	-7.072160E-1	-6.171624E-6	1.404404E+2
-3.500000E-1	5.998327E-1	-5.998327E-1	-5.234528E-6	1.408076E+2
-3.000000E-1	5.114074E-1	-5.114074E-1	-4.462872E-6	1.411758E+2
-2.500000E-1	4.055973E-1	-4.055973E-1	-3.539504E-6	1.415439E+2
-2.000000E-1	3.269031E-1	-3.269031E-1	-2.852768E-6	1.419111E+2
-1.500000E-1	2.389727E-1	-2.389727E-1	-2.085430E-6	1.422793E+2
-1.000000E-1	1.588528E-1	-1.588528E-1	-1.386252E-6	1.426465E+2
-5.000000E-2	7.816531E-2	-7.816531E-2	-6.821210E-7	1.433877E+2
0.000000E+0	1.960349E-4	-1.960349E-4	-1.710727E-9	1.441289E+2
0.000000E+0	1.993074E-4	-1.993074E-4	-1.739285E-9	1.444971E+2
5.000000E-2	8.438133E-2	8.438133E-2	7.363660E-7	1.456113E+2
1.000000E-1	1.875564E-1	1.875564E-1	1.636738E-6	1.467383E+2
1.500000E-1	2.925087E-1	2.925087E-1	2.552620E-6	1.471064E+2
2.000000E-1	4.085260E-1	4.085260E-1	3.565062E-6	1.474736E+2
2.500000E-1	5.389433E-1	5.389433E-1	4.703167E-6	1.478418E+2
3.000000E-1	6.642667E-1	6.642667E-1	5.796821E-6	1.482100E+2
3.500000E-1	8.140428E-1	8.140428E-1	7.103864E-6	1.485771E+2
4.000000E-1	9.745805E-1	9.745805E-1	8.504820E-6	1.489453E+2
4.500000E-1	1.165474E+0	1.165474E+0	1.017068E-5	1.493125E+2
5.000000E-1	1.373137E+0	1.373137E+0	1.198288E-5	1.504277E+2
5.000000E-1	1.369142E+0	1.369142E+0	1.194802E-5	1.507959E+2
4.500000E-1	1.217116E+0	1.217116E+0	1.062134E-5	1.511631E+2
4.000000E-1	1.032104E+0	1.032104E+0	9.006802E-6	1.519111E+2
3.500000E-1	8.755085E-1	8.755085E-1	7.640253E-6	1.522783E+2
3.000000E-1	7.219403E-1	7.219403E-1	6.300118E-6	1.526465E+2
2.500000E-1	5.716235E-1	5.716235E-1	4.988356E-6	1.530137E+2
2.000000E-1	4.437800E-1	4.437800E-1	3.872711E-6	1.533818E+2
1.500000E-1	3.231695E-1	3.231695E-1	2.820186E-6	1.537500E+2
1.000000E-1	2.054745E-1	2.054745E-1	1.793103E-6	1.541172E+2
5.000000E-2	9.595785E-2	9.595785E-2	8.373902E-7	1.548584E+2
0.000000E+0	1.940144E-4	-1.940144E-4	-1.693095E-9	1.555996E+2
-5.000000E-2	9.077335E-2	-9.077335E-2	-7.921469E-7	1.567139E+2
-1.000000E-1	1.925576E-1	-1.925576E-1	-1.680382E-6	1.578408E+2
-1.500000E-1	2.883725E-1	-2.883725E-1	-2.516525E-6	1.582090E+2
-2.000000E-1	3.855569E-1	-3.855569E-1	-3.364619E-6	1.585762E+2
-2.500000E-1	4.834823E-1	-4.834823E-1	-4.219179E-6	1.589443E+2
-3.000000E-1	5.862717E-1	-5.862717E-1	-5.116186E-6	1.593125E+2
-3.500000E-1	6.771755E-1	-6.771755E-1	-5.909471E-6	1.596797E+2
-4.000000E-1	7.641212E-1	-7.641212E-1	-6.668215E-6	1.600479E+2
-4.500000E-1	8.800068E-1	-8.800068E-1	-7.679508E-6	1.604150E+2
-5.000000E-1	9.450134E-1	-9.450134E-1	-8.246798E-6	1.607832E+2
-5.000000E-1	9.129208E-1	-9.129208E-1	-7.966737E-6	1.611514E+2
-4.500000E-1	8.226739E-1	-8.226739E-1	-7.179184E-6	1.615186E+2
-4.000000E-1	7.255451E-1	-7.255451E-1	-6.331575E-6	1.618867E+2
-3.500000E-1	6.205501E-1	-6.205501E-1	-5.415321E-6	1.622539E+2
-3.000000E-1	5.223200E-1	-5.223200E-1	-4.558102E-6	1.626221E+2
-2.500000E-1	4.258929E-1	-4.258929E-1	-3.716617E-6	1.629902E+2
-2.000000E-1	3.399511E-1	-3.399511E-1	-2.966633E-6	1.633574E+2
-1.500000E-1	2.630711E-1	-2.630711E-1	-2.295728E-6	1.637256E+2
-1.000000E-1	1.723997E-1	-1.723997E-1	-1.504471E-6	1.640928E+2
-5.000000E-2	8.320877E-2	-8.320877E-2	-7.261335E-7	1.648340E+2
0.000000E+0	2.047528E-4	-2.047528E-4	-1.786805E-9	1.655752E+2
0.000000E+0	2.055599E-4	-2.055599E-4	-1.793849E-9	1.659434E+2
5.000000E-2	9.141969E-2	9.141969E-2	7.977873E-7	1.670576E+2
1.000000E-1	1.879766E-1	1.879766E-1	1.640405E-6	1.681846E+2
1.500000E-1	2.969099E-1	2.969099E-1	2.591028E-6	1.685527E+2
2.000000E-1	4.106799E-1	4.106799E-1	3.583858E-6	1.689199E+2
2.500000E-1	5.537280E-1	5.537280E-1	4.832188E-6	1.692881E+2
3.000000E-1	6.822503E-1	6.822503E-1	5.953757E-6	1.696563E+2
3.500000E-1	8.262521E-1	8.262521E-1	7.210410E-6	1.700234E+2
4.000000E-1	1.019501E+0	1.019501E+0	8.896828E-6	1.703916E+2
4.500000E-1	1.179065E+0	1.179065E+0	1.028928E-5	1.707588E+2
5.000000E-1	1.417507E+0	1.417507E+0	1.237008E-5	1.718740E+2
5.000000E-1	1.458990E+0	1.458990E+0	1.273209E-5	1.722412E+2
4.500000E-1	1.287618E+0	1.287618E+0	1.123659E-5	1.726094E+2
4.000000E-1	1.123786E+0	1.123786E+0	9.806880E-6	1.733564E+2
3.500000E-1	9.347876E-1	9.347876E-1	8.157561E-6	1.737246E+2
3.000000E-1	7.728431E-1	7.728431E-1	6.744328E-6	1.740928E+2
2.500000E-1	6.254730E-1	6.254730E-1	5.458282E-6	1.744600E+2
2.000000E-1	4.843695E-1	4.843695E-1	4.226921E-6	1.748281E+2
1.500000E-1	3.530485E-1	3.530485E-1	3.080929E-6	1.751953E+2
1.000000E-1	2.214748E-1	2.214748E-1	1.932732E-6	1.755635E+2
5.000000E-2	1.080764E-1	1.080764E-1	9.431443E-7	1.763047E+2
0.000000E+0	2.144606E-4	-2.144606E-4	-1.871522E-9	1.770459E+2
-5.000000E-2	1.059056E-1	-1.059056E-1	-9.242008E-7	1.781602E+2
-1.000000E-1	2.171318E-1	-2.171318E-1	-1.894832E-6	1.792871E+2
-1.500000E-1	3.244106E-1	-3.244106E-1	-2.831017E-6	1.796553E+2
-2.000000E-1	4.407873E-1	-4.407873E-1	-3.846595E-6	1.800225E+2
-2.500000E-1	5.535822E-1	-5.535822E-1	-4.830916E-6	1.803906E+2
-3.000000E-1	6.368179E-1	-6.368179E-1	-5.557284E-6	1.807588E+2
-3.500000E-1	7.481949E-1	-7.481949E-1	-6.529232E-6	1.811260E+2
-4.000000E-1	8.826879E-1	-8.826879E-1	-7.702905E-6	1.814941E+2
-4.500000E-1	9.437847E-1	-9.437847E-1	-8.236075E-6	1.818613E+2
-5.000000E-1	1.083491E+0	-1.083491E+0	-9.455242E-6	1.822295E+2
-5.000000E-1	1.044274E+0	-1.044274E+0	-9.113013E-6	1.825977E+2
-4.500000E-1	8.958966E-1	-8.958966E-1	-7.818173E-6	1.829648E+2
-4.000000E-1	7.847747E-1	-7.847747E-1	-6.848451E-6	1.833330E+2
-3.500000E-1	6.457858E-1	-6.457858E-1	-5.635544E-6	1.837002E+2
-3.000000E-1	5.308306E-1	-5.308306E-1	-4.632371E-6	1.840684E+2
-2.500000E-1	4.584694E-1	-4.584694E-1	-4.000900E-6	1.844365E+2
-2.000000E-1	3.594317E-1	-3.594317E-1	-3.136633E-6	1.848037E+2
-1.500000E-1	2.650638E-1	-2.650638E-1	-2.313118E-6	1.851719E+2
-1.000000E-1	1.799730E-1	-1.799730E-1	-1.570561E-6	1.855391E+2
-5.000000E-2	8.788108E-2	-8.788108E-2	-7.669071E-7	1.862803E+2
0.000000E+0	2.052460E-4	-2.052460E-4	-1.791109E-9	1.870215E+2
0.000000E+0	2.073225E-4	-2.073225E-4	-1.809230E-9	1.873896E+2
5.000000E-2	9.533763E-2	9.533763E-2	8.319778E-7	1.885039E+2
1.000000E-1	1.957874E-1	1.957874E-1	1.708567E-6	1.896309E+2
1.500000E-1	3.155086E-1	3.155086E-1	2.753332E-6	1.899990E+2
2.000000E-1	4.516698E-1	4.516698E-1	3.941562E-6	1.903662E+2
2.500000E-1	5.797210E-1	5.797210E-1	5.059020E-6	1.907344E+2
3.000000E-1	7.234673E-1	7.234673E-1	6.313443E-6	1.911025E+2
3.500000E-1	8.860499E-1	8.860499E-1	7.732244E-6	1.914697E+2
4.000000E-1	1.038673E+0	1.038673E+0	9.064132E-6	1.918379E+2
4.500000E-1	1.193360E+0	1.193360E+0	1.041403E-5	1.922051E+2
5.000000E-1	1.396438E+0	1.396438E+0	1.218622E-5	1.933203E+2
5.000000E-1	1.395778E+0	1.395778E+0	1.218046E-5	1.936875E+2
4.500000E-1	1.231116E+0	1.231116E+0	1.074351E-5	1.940557E+2
4.000000E-1	1.023802E+0	1.023802E+0	8.934359E-6	1.948027E+2
3.500000E-1	8.412691E-1	8.412691E-1	7.341458E-6	1.951709E+2
3.000000E-1	7.112226E-1	7.112226E-1	6.206588E-6	1.955391E+2
2.500000E-1	5.707991E-1	5.707991E-1	4.981162E-6	1.959062E+2
2.000000E-1	4.358945E-1	4.358945E-1	3.803897E-6	1.962744E+2
1.500000E-1	3.172025E-1	3.172025E-1	2.768114E-6	1.966416E+2
1.000000E-1	2.010460E-1	2.010460E-1	1.754457E-6	1.970098E+2
5.000000E-2	9.914441E-2	9.914441E-2	8.651982E-7	1.977510E+2
0.000000E+0	2.034751E-4	-2.034751E-4	-1.775655E-9	1.984922E+2
-5.000000E-2	9.971342E-2	-9.971342E-2	-8.701638E-7	1.996064E+2
-1.000000E-1	1.987226E-1	-1.987226E-1	-1.734182E-6	2.007334E+2
-1.500000E-1	3.024798E-1	-3.024798E-1	-2.639634E-6	2.011016E+2
-2.000000E-1	4.206375E-1	-4.206375E-1	-3.670755E-6	2.014687E+2
-2.500000E-1	5.096535E-1	-5.096535E-1	-4.447566E-6	2.018369E+2
-3.000000E-1	6.224999E-1	-6.224999E-1	-5.432337E-6	2.022041E+2
-3.500000E-1	7.386292E-1	-7.386292E-1	-6.445756E-6	2.025723E+2
-4.000000E-1	8.324362E-1	-8.324362E-1	-7.264376E-6	2.029404E+2
-4.500000E-1	9.480218E-1	-9.480218E-1	-8.273051E-6	2.033076E+2
-5.000000E-1	1.068404E+0	-1.068404E+0	-9.323581E-6	2.036758E+2
-5.000000E-1	1.035648E+0	-1.035648E+0	-9.037738E-6	2.040430E+2
-4.500000E-1	8.949599E-1	-8.949599E-1	-7.809998E-6	2.044111E+2
-4.000000E-1	7.727605E-1	-7.727605E-1	-6.743607E-6	2.047793E+2
-3.500000E-1	6.548359E-1	-6.548359E-1	-5.714521E-6	2.051465E+2
-3.000000E-1	5.457950E-1	-5.457950E-1	-4.762960E-6	2.055146E+2
-2.500000E-1	4.482327E-1	-4.482327E-1	-3.911568E-6	2.058818E+2
-2.000000E-1	3.548210E-1	-3.548210E-1	-3.096397E-6	2.062500E+2
-1.500000E-1	2.474181E-1	-2.474181E-1	-2.159130E-6	2.066182E+2
-1.000000E-1	1.701812E-1	-1.701812E-1	-1.485111E-6	2.069854E+2
-5.000000E-2	9.050618E-2	-9.050618E-2	-7.898154E-7	2.077266E+2
0.000000E+0	1.994653E-4	-1.994653E-4	-1.740663E-9	2.084678E+2

File: datasets/raw/Boston, Massachusetts/Ag/c14/sc14 on Ag 06-30-09_chip 1/spot 3 run 2-10_data.txt
voltage_spot_3_run_2_10	absJ_spot_3_run_2_10	J_spot_3_run_2_10	current_spot_3_run_2_10	time_spot_3_run_2_10	
0.000000E+0	8.433923E-5	-8.433923E-5	-1.308442E-9	0.000000E+0
5.000000E-2	2.656283E-2	2.656283E-2	4.120967E-7	1.114258E+0
1.000000E-1	5.183002E-2	5.183002E-2	8.040929E-7	1.481445E+0
1.500000E-1	1.075515E-1	1.075515E-1	1.668558E-6	2.608398E+0
2.000000E-1	1.493918E-1	1.493918E-1	2.317670E-6	2.976563E+0
2.500000E-1	1.993886E-1	1.993886E-1	3.093322E-6	3.344727E+0
3.000000E-1	2.914863E-1	2.914863E-1	4.522130E-6	3.711914E+0
3.500000E-1	3.326943E-1	3.326943E-1	5.161432E-6	4.080078E+0
4.000000E-1	4.151943E-1	4.151943E-1	6.441340E-6	4.448242E+0
4.500000E-1	5.027160E-1	5.027160E-1	7.799154E-6	4.815430E+0
5.000000E-1	6.083598E-1	6.083598E-1	9.438117E-6	5.183594E+0
5.000000E-1	6.483928E-1	6.483928E-1	1.005919E-5	5.550781E+0
4.500000E-1	5.680807E-1	5.680807E-1	8.813226E-6	5.918945E+0
4.000000E-1	4.830327E-1	4.830327E-1	7.493787E-6	6.287109E+0
3.500000E-1	4.011973E-1	4.011973E-1	6.224190E-6	6.654297E+0
3.000000E-1	3.276927E-1	3.276927E-1	5.083836E-6	7.022461E+0
2.500000E-1	2.648119E-1	2.648119E-1	4.108302E-6	7.390625E+0
2.000000E-1	1.968977E-1	1.968977E-1	3.054678E-6	7.757813E+0
1.500000E-1	1.365434E-1	1.365434E-1	2.118340E-6	8.125977E+0
1.000000E-1	8.520180E-2	8.520180E-2	1.321824E-6	8.494141E+0
5.000000E-2	4.123172E-2	4.123172E-2	6.396704E-7	9.234375E+0
0.000000E+0	8.985552E-5	-8.985552E-5	-1.394022E-9	9.975586E+0
-5.000000E-2	3.294683E-2	-3.294683E-2	-5.111384E-7	1.109082E+1
-1.000000E-1	6.875483E-2	-6.875483E-2	-1.066665E-6	1.221777E+1
-1.500000E-1	1.043028E-1	-1.043028E-1	-1.618158E-6	1.258496E+1
-2.000000E-1	1.400448E-1	-1.400448E-1	-2.172660E-6	1.295313E+1
-2.500000E-1	1.785022E-1	-1.785022E-1	-2.769290E-6	1.332129E+1
-3.000000E-1	2.275703E-1	-2.275703E-1	-3.530534E-6	1.368848E+1
-3.500000E-1	2.831784E-1	-2.831784E-1	-4.393240E-6	1.405664E+1
-4.000000E-1	3.354633E-1	-3.354633E-1	-5.204390E-6	1.442383E+1
-4.500000E-1	3.962202E-1	-3.962202E-1	-6.146975E-6	1.479199E+1
-5.000000E-1	4.678961E-1	-4.678961E-1	-7.258958E-6	1.516016E+1
-5.000000E-1	4.954269E-1	-4.954269E-1	-7.686072E-6	1.552734E+1
-4.500000E-1	4.169673E-1	-4.169673E-1	-6.468846E-6	1.589551E+1
-4.000000E-1	3.352468E-1	-3.352468E-1	-5.201032E-6	1.626367E+1
-3.500000E-1	2.699737E-1	-2.699737E-1	-4.188382E-6	1.663086E+1
-3.000000E-1	2.219433E-1	-2.219433E-1	-3.443237E-6	1.699902E+1
-2.500000E-1	1.758793E-1	-1.758793E-1	-2.728598E-6	1.736719E+1
-2.000000E-1	1.382197E-1	-1.382197E-1	-2.144346E-6	1.773438E+1
-1.500000E-1	9.520139E-2	-9.520139E-2	-1.476958E-6	1.810254E+1
-1.000000E-1	6.564481E-2	-6.564481E-2	-1.018416E-6	1.846973E+1
-5.000000E-2	3.199224E-2	-3.199224E-2	-4.963288E-7	1.921094E+1
0.000000E+0	8.581718E-5	-8.581718E-5	-1.331371E-9	1.995215E+1
0.000000E+0	8.613206E-5	-8.613206E-5	-1.336256E-9	2.032031E+1
5.000000E-2	3.489389E-2	3.489389E-2	5.413452E-7	2.143555E+1
1.000000E-1	7.270209E-2	7.270209E-2	1.127903E-6	2.256250E+1
1.500000E-1	1.179875E-1	1.179875E-1	1.830462E-6	2.292969E+1
2.000000E-1	1.628268E-1	1.628268E-1	2.526101E-6	2.329785E+1
2.500000E-1	2.260103E-1	2.260103E-1	3.506332E-6	2.366504E+1
3.000000E-1	2.888525E-1	2.888525E-1	4.481269E-6	2.403320E+1
3.500000E-1	3.727664E-1	3.727664E-1	5.783112E-6	2.440137E+1
4.000000E-1	4.582022E-1	4.582022E-1	7.108567E-6	2.476953E+1
4.500000E-1	5.574164E-1	5.574164E-1	8.647779E-6	2.513672E+1
5.000000E-1	6.580576E-1	6.580576E-1	1.020913E-5	2.550488E+1
5.000000E-1	6.582136E-1	6.582136E-1	1.021155E-5	2.587207E+1
4.500000E-1	5.650309E-1	5.650309E-1	8.765910E-6	2.624023E+1
4.000000E-1	4.855562E-1	4.855562E-1	7.532937E-6	2.660840E+1
3.500000E-1	4.021779E-1	4.021779E-1	6.239403E-6	2.697559E+1
3.000000E-1	3.341997E-1	3.341997E-1	5.184786E-6	2.734375E+1
2.500000E-1	2.591478E-1	2.591478E-1	4.020429E-6	2.771094E+1
2.000000E-1	1.972613E-1	1.972613E-1	3.060319E-6	2.807910E+1
1.500000E-1	1.365582E-1	1.365582E-1	2.118569E-6	2.844727E+1
1.000000E-1	8.533098E-2	8.533098E-2	1.323828E-6	2.881445E+1
5.000000E-2	4.000934E-2	4.000934E-2	6.207065E-7	2.955566E+1
0.000000E+0	8.854549E-5	-8.854549E-5	-1.373698E-9	3.029688E+1
-5.000000E-2	3.776181E-2	-3.776181E-2	-5.858382E-7	3.141113E+1
-1.000000E-1	7.956240E-2	-7.956240E-2	-1.234334E-6	3.253809E+1
-1.500000E-1	1.208847E-1	-1.208847E-1	-1.875410E-6	3.290625E+1
-2.000000E-1	1.695363E-1	-1.695363E-1	-2.630192E-6	3.327441E+1
-2.500000E-1	2.087549E-1	-2.087549E-1	-3.238632E-6	3.364160E+1
-3.000000E-1	2.572311E-1	-2.572311E-1	-3.990693E-6	3.400977E+1
-3.500000E-1	3.032400E-1	-3.032400E-1	-4.704477E-6	3.437793E+1
-4.000000E-1	3.432453E-1	-3.432453E-1	-5.325120E-6	3.474512E+1
-4.500000E-1	4.084091E-1	-4.084091E-1	-6.336074E-6	3.511328E+1
-5.000000E-1	4.769294E-1	-4.769294E-1	-7.399100E-6	3.548145E+1
-5.000000E-1	4.726516E-1	-4.726516E-1	-7.332735E-6	3.584863E+1
-4.500000E-1	4.323613E-1	-4.323613E-1	-6.707670E-6	3.621680E+1
-4.000000E-1	3.634510E-1	-3.634510E-1	-5.638593E-6	3.658398E+1
-3.500000E-1	3.044166E-1	-3.044166E-1	-4.722730E-6	3.695215E+1
-3.000000E-1	2.384748E-1	-2.384748E-1	-3.699707E-6	3.732031E+1
-2.500000E-1	1.883404E-1	-1.883404E-1	-2.921920E-6	3.768750E+1
-2.000000E-1	1.411219E-1	-1.411219E-1	-2.189371E-6	3.805566E+1
-1.500000E-1	1.060812E-1	-1.060812E-1	-1.645748E-6	3.842383E+1
-1.000000E-1	7.040604E-2	-7.040604E-2	-1.092282E-6	3.879102E+1
-5.000000E-2	3.630386E-2	-3.630386E-2	-5.632195E-7	3.953223E+1
0.000000E+0	9.513236E-5	-9.513236E-5	-1.475887E-9	4.027344E+1
0.000000E+0	9.637832E-5	-9.637832E-5	-1.495217E-9	4.064160E+1
5.000000E-2	4.064358E-2	4.064358E-2	6.305461E-7	4.175586E+1
1.000000E-1	9.094479E-2	9.094479E-2	1.410921E-6	4.288281E+1
1.500000E-1	1.415839E-1	1.415839E-1	2.196538E-6	4.325098E+1
2.000000E-1	1.979491E-1	1.979491E-1	3.070990E-6	4.361914E+1
2.500000E-1	2.660387E-1	2.660387E-1	4.127335E-6	4.398633E+1
3.000000E-1	3.453447E-1	3.453447E-1	5.357690E-6	4.435449E+1
3.500000E-1	4.284622E-1	4.284622E-1	6.647178E-6	4.472266E+1
4.000000E-1	5.311466E-1	5.311466E-1	8.240228E-6	4.508984E+1
4.500000E-1	6.254531E-1	6.254531E-1	9.703303E-6	4.545801E+1
5.000000E-1	7.798080E-1	7.798080E-1	1.209797E-5	4.657227E+1
5.000000E-1	8.246280E-1	8.246280E-1	1.279331E-5	4.694043E+1
4.500000E-1	7.082528E-1	7.082528E-1	1.098786E-5	4.730859E+1
4.000000E-1	6.161467E-1	6.161467E-1	9.558924E-6	4.805566E+1
3.500000E-1	5.145882E-1	5.145882E-1	7.983341E-6	4.842383E+1
3.000000E-1	4.228438E-1	4.228438E-1	6.560015E-6	4.879102E+1
2.500000E-1	3.348812E-1	3.348812E-1	5.195360E-6	4.915918E+1
2.000000E-1	2.558417E-1	2.558417E-1	3.969138E-6	4.952734E+1
1.500000E-1	1.813508E-1	1.813508E-1	2.813484E-6	4.989453E+1
1.000000E-1	1.162294E-1	1.162294E-1	1.803188E-6	5.026270E+1
5.000000E-2	5.494379E-2	5.494379E-2	8.524000E-7	5.100391E+1
0.000000E+0	1.104149E-4	-1.104149E-4	-1.712981E-9	5.174414E+1
-5.000000E-2	5.200240E-2	-5.200240E-2	-8.067673E-7	5.285938E+1
-1.000000E-1	1.012678E-1	-1.012678E-1	-1.571073E-6	5.398633E+1
-1.500000E-1	1.555731E-1	-1.555731E-1	-2.413567E-6	5.435449E+1
-2.000000E-1	2.087753E-1	-2.087753E-1	-3.238948E-6	5.472168E+1
-2.500000E-1	2.660149E-1	-2.660149E-1	-4.126966E-6	5.508984E+1
-3.000000E-1	3.252317E-1	-3.252317E-1	-5.045657E-6	5.545801E+1
-3.500000E-1	3.885181E-1	-3.885181E-1	-6.027484E-6	5.582520E+1
-4.000000E-1	4.469247E-1	-4.469247E-1	-6.933607E-6	5.619336E+1
-4.500000E-1	5.107047E-1	-5.107047E-1	-7.923091E-6	5.656152E+1
-5.000000E-1	5.783763E-1	-5.783763E-1	-8.972952E-6	5.692871E+1
-5.000000E-1	5.694213E-1	-5.694213E-1	-8.834023E-6	5.729687E+1
-4.500000E-1	4.881227E-1	-4.881227E-1	-7.572754E-6	5.766406E+1
-4.000000E-1	4.118100E-1	-4.118100E-1	-6.388836E-6	5.803223E+1
-3.500000E-1	3.495247E-1	-3.495247E-1	-5.422539E-6	5.840039E+1
-3.000000E-1	2.893074E-1	-2.893074E-1	-4.488326E-6	5.876758E+1
-2.500000E-1	2.479262E-1	-2.479262E-1	-3.846336E-6	5.913574E+1
-2.000000E-1	1.963208E-1	-1.963208E-1	-3.045729E-6	5.950391E+1
-1.500000E-1	1.410784E-1	-1.410784E-1	-2.188696E-6	5.987109E+1
-1.000000E-1	9.238910E-2	-9.238910E-2	-1.433328E-6	6.023926E+1
-5.000000E-2	4.969955E-2	-4.969955E-2	-7.710407E-7	6.098047E+1
0.000000E+0	1.158890E-4	-1.158890E-4	-1.797906E-9	6.172168E+1
0.000000E+0	1.178894E-4	-1.178894E-4	-1.828941E-9	6.208984E+1
5.000000E-2	5.506138E-2	5.506138E-2	8.542243E-7	6.320410E+1
1.000000E-1	1.177214E-1	1.177214E-1	1.826334E-6	6.433105E+1
1.500000E-1	1.889819E-1	1.889819E-1	2.931873E-6	6.469824E+1
2.000000E-1	2.739861E-1	2.739861E-1	4.250631E-6	6.506641E+1
2.500000E-1	3.621367E-1	3.621367E-1	5.618202E-6	6.543457E+1
3.000000E-1	4.663175E-1	4.663175E-1	7.234468E-6	6.580176E+1
3.500000E-1	5.673240E-1	5.673240E-1	8.801486E-6	6.616992E+1
4.000000E-1	6.709433E-1	6.709433E-1	1.040904E-5	6.653809E+1
4.500000E-1	8.751603E-1	8.751603E-1	1.357727E-5	6.765234E+1
5.000000E-1	1.018965E+0	1.018965E+0	1.580826E-5	6.802051E+1
5.000000E-1	1.034301E+0	1.034301E+0	1.604619E-5	6.838770E+1
4.500000E-1	8.784766E-1	8.784766E-1	1.362872E-5	6.875586E+1
4.000000E-1	7.424946E-1	7.424946E-1	1.151909E-5	6.912305E+1
3.500000E-1	6.321170E-1	6.321170E-1	9.806688E-6	6.987109E+1
3.000000E-1	5.207104E-1	5.207104E-1	8.078321E-6	7.023926E+1
2.500000E-1	4.151000E-1	4.151000E-1	6.439878E-6	7.060645E+1
2.000000E-1	3.229912E-1	3.229912E-1	5.010897E-6	7.097461E+1
1.500000E-1	2.420688E-1	2.420688E-1	3.755465E-6	7.134180E+1
1.000000E-1	1.486076E-1	1.486076E-1	2.305504E-6	7.170996E+1
5.000000E-2	7.110444E-2	7.110444E-2	1.103117E-6	7.207813E+1
0.000000E+0	1.256218E-4	-1.256218E-4	-1.948901E-9	7.281934E+1
-5.000000E-2	6.816046E-2	-6.816046E-2	-1.057444E-6	7.356055E+1
-1.000000E-1	1.368755E-1	-1.368755E-1	-2.123491E-6	7.392871E+1
-1.500000E-1	2.032666E-1	-2.032666E-1	-3.153486E-6	7.429590E+1
-2.000000E-1	2.768374E-1	-2.768374E-1	-4.294866E-6	7.466406E+1
-2.500000E-1	3.548676E-1	-3.548676E-1	-5.505429E-6	7.503223E+1
-3.000000E-1	4.288535E-1	-4.288535E-1	-6.653249E-6	7.539941E+1
-3.500000E-1	5.089285E-1	-5.089285E-1	-7.895535E-6	7.576758E+1
-4.000000E-1	5.942627E-1	-5.942627E-1	-9.219414E-6	7.613574E+1
-4.500000E-1	6.767007E-1	-6.767007E-1	-1.049836E-5	7.650293E+1
-5.000000E-1	7.731604E-1	-7.731604E-1	-1.199484E-5	7.761816E+1
-5.000000E-1	7.666598E-1	-7.666598E-1	-1.189399E-5	7.798633E+1
-4.500000E-1	6.745981E-1	-6.745981E-1	-1.046574E-5	7.835352E+1
-4.000000E-1	5.749798E-1	-5.749798E-1	-8.920258E-6	7.910156E+1
-3.500000E-1	4.654711E-1	-4.654711E-1	-7.221336E-6	7.946875E+1
-3.000000E-1	3.770664E-1	-3.770664E-1	-5.849822E-6	7.983691E+1
-2.500000E-1	3.087098E-1	-3.087098E-1	-4.789335E-6	8.020410E+1
-2.000000E-1	2.421607E-1	-2.421607E-1	-3.756891E-6	8.057227E+1
-1.500000E-1	1.755089E-1	-1.755089E-1	-2.722852E-6	8.094043E+1
-1.000000E-1	1.176436E-1	-1.176436E-1	-1.825127E-6	8.130762E+1
-5.000000E-2	5.883543E-2	-5.883543E-2	-9.127750E-7	8.204883E+1
0.000000E+0	1.207036E-4	-1.207036E-4	-1.872600E-9	8.279004E+1
0.000000E+0	1.251888E-4	-1.251888E-4	-1.942183E-9	8.315820E+1
5.000000E-2	6.363935E-2	6.363935E-2	9.873032E-7	8.427246E+1
1.000000E-1	1.385980E-1	1.385980E-1	2.150215E-6	8.539941E+1
1.500000E-1	2.239610E-1	2.239610E-1	3.474539E-6	8.576758E+1
2.000000E-1	3.152456E-1	3.152456E-1	4.890732E-6	8.613574E+1
2.500000E-1	4.255694E-1	4.255694E-1	6.602299E-6	8.650293E+1
3.000000E-1	5.312752E-1	5.312752E-1	8.242224E-6	8.687109E+1
3.500000E-1	6.869475E-1	6.869475E-1	1.065733E-5	8.798535E+1
4.000000E-1	8.286972E-1	8.286972E-1	1.285644E-5	8.835352E+1
4.500000E-1	9.833707E-1	9.833707E-1	1.525605E-5	8.872070E+1
5.000000E-1	1.147819E+0	1.147819E+0	1.780731E-5	8.908887E+1
5.000000E-1	1.174084E+0	1.174084E+0	1.821479E-5	8.945703E+1
4.500000E-1	1.059249E+0	1.059249E+0	1.643323E-5	8.982422E+1
4.000000E-1	9.446316E-1	9.446316E-1	1.465505E-5	9.019238E+1
3.500000E-1	8.052578E-1	8.052578E-1	1.249280E-5	9.055957E+1
3.000000E-1	6.326316E-1	6.326316E-1	9.814671E-6	9.130762E+1
2.500000E-1	5.033260E-1	5.033260E-1	7.808619E-6	9.167480E+1
2.000000E-1	3.926905E-1	3.926905E-1	6.092215E-6	9.204297E+1
1.500000E-1	2.826362E-1	2.826362E-1	4.384829E-6	9.241113E+1
1.000000E-1	1.814240E-1	1.814240E-1	2.814619E-6	9.277832E+1
5.000000E-2	8.774879E-2	8.774879E-2	1.361338E-6	9.314648E+1
0.000000E+0	1.287817E-4	-1.287817E-4	-1.997924E-9	9.388672E+1
-5.000000E-2	7.925048E-2	-7.925048E-2	-1.229495E-6	9.462891E+1
-1.000000E-1	1.546757E-1	-1.546757E-1	-2.399644E-6	9.499609E+1
-1.500000E-1	2.291776E-1	-2.291776E-1	-3.555470E-6	9.536426E+1
-2.000000E-1	3.068583E-1	-3.068583E-1	-4.760611E-6	9.573242E+1
-2.500000E-1	3.907137E-1	-3.907137E-1	-6.061547E-6	9.609961E+1
-3.000000E-1	4.667501E-1	-4.667501E-1	-7.241178E-6	9.646777E+1
-3.500000E-1	5.610075E-1	-5.610075E-1	-8.703492E-6	9.683496E+1
-4.000000E-1	6.337896E-1	-6.337896E-1	-9.832635E-6	9.720313E+1
-4.500000E-1	7.221273E-1	-7.221273E-1	-1.120311E-5	9.831836E+1
-5.000000E-1	8.313651E-1	-8.313651E-1	-1.289783E-5	9.868555E+1
-5.000000E-1	8.283904E-1	-8.283904E-1	-1.285168E-5	9.905371E+1
-4.500000E-1	5.944926E-1	-5.944926E-1	-9.222981E-6	9.980078E+1
-4.000000E-1	5.123287E-1	-5.123287E-1	-7.948286E-6	1.001689E+2
-3.500000E-1	4.961137E-1	-4.961137E-1	-7.696727E-6	1.005361E+2
-3.000000E-1	3.693825E-1	-3.693825E-1	-5.730614E-6	1.009043E+2
-2.500000E-1	2.996747E-1	-2.996747E-1	-4.649165E-6	1.012725E+2
-2.000000E-1	2.372419E-1	-2.372419E-1	-3.680580E-6	1.016396E+2
-1.500000E-1	1.775254E-1	-1.775254E-1	-2.754135E-6	1.020078E+2
-1.000000E-1	1.189663E-1	-1.189663E-1	-1.845648E-6	1.023750E+2
-5.000000E-2	6.409290E-2	-6.409290E-2	-9.943396E-7	1.031162E+2
0.000000E+0	1.263316E-4	-1.263316E-4	-1.959913E-9	1.038574E+2
0.000000E+0	1.297633E-4	-1.297633E-4	-2.013152E-9	1.042256E+2
5.000000E-2	7.176037E-2	7.176037E-2	1.113293E-6	1.049668E+2
1.000000E-1	1.542234E-1	1.542234E-1	2.392628E-6	1.053350E+2
1.500000E-1	2.461246E-1	2.461246E-1	3.818387E-6	1.057021E+2
2.000000E-1	3.532302E-1	3.532302E-1	5.480026E-6	1.060703E+2
2.500000E-1	4.755598E-1	4.755598E-1	7.377852E-6	1.064375E+2
3.000000E-1	5.935207E-1	5.935207E-1	9.207903E-6	1.068057E+2
3.500000E-1	7.468978E-1	7.468978E-1	1.158740E-5	1.079199E+2
4.000000E-1	9.056307E-1	9.056307E-1	1.404999E-5	1.082881E+2
4.500000E-1	1.078232E+0	1.078232E+0	1.672774E-5	1.086563E+2
5.000000E-1	1.265901E+0	1.265901E+0	1.963924E-5	1.090234E+2
5.000000E-1	1.284022E+0	1.284022E+0	1.992036E-5	1.093916E+2
4.500000E-1	1.128158E+0	1.128158E+0	1.750229E-5	1.097598E+2
4.000000E-1	9.724812E-1	9.724812E-1	1.508711E-5	1.101270E+2
3.500000E-1	8.151392E-1	8.151392E-1	1.264610E-5	1.104951E+2
3.000000E-1	6.654206E-1	6.654206E-1	1.032336E-5	1.108623E+2
2.500000E-1	5.303835E-1	5.303835E-1	8.228390E-6	1.116104E+2
2.000000E-1	4.072859E-1	4.072859E-1	6.318649E-6	1.119775E+2
1.500000E-1	2.930098E-1	2.930098E-1	4.545765E-6	1.123457E+2
1.000000E-1	1.875169E-1	1.875169E-1	2.909145E-6	1.127139E+2
5.000000E-2	8.856179E-2	8.856179E-2	1.373951E-6	1.130811E+2
0.000000E+0	1.313861E-4	-1.313861E-4	-2.038329E-9	1.138223E+2
-5.000000E-2	8.259913E-2	-8.259913E-2	-1.281446E-6	1.145635E+2
-1.000000E-1	1.647110E-1	-1.647110E-1	-2.555332E-6	1.149316E+2
-1.500000E-1	2.447374E-1	-2.447374E-1	-3.796865E-6	1.152988E+2
-2.000000E-1	3.279237E-1	-3.279237E-1	-5.087420E-6	1.156670E+2
-2.500000E-1	4.142212E-1	-4.142212E-1	-6.426243E-6	1.160352E+2
-3.000000E-1	5.057598E-1	-5.057598E-1	-7.846377E-6	1.164023E+2
-3.500000E-1	5.957865E-1	-5.957865E-1	-9.243054E-6	1.167705E+2
-4.000000E-1	6.908717E-1	-6.908717E-1	-1.071821E-5	1.178857E+2
-4.500000E-1	7.621220E-1	-7.621220E-1	-1.182359E-5	1.182529E+2
-5.000000E-1	8.777625E-1	-8.777625E-1	-1.361764E-5	1.186211E+2
-5.000000E-1	8.422636E-1	-8.422636E-1	-1.306691E-5	1.189883E+2
-4.500000E-1	7.490281E-1	-7.490281E-1	-1.162045E-5	1.193564E+2
-4.000000E-1	6.270686E-1	-6.270686E-1	-9.728366E-6	1.201035E+2
-3.500000E-1	5.366079E-1	-5.366079E-1	-8.324955E-6	1.204717E+2
-3.000000E-1	4.470559E-1	-4.470559E-1	-6.935642E-6	1.208398E+2
-2.500000E-1	3.669433E-1	-3.669433E-1	-5.692772E-6	1.212070E+2
-2.000000E-1	2.914949E-1	-2.914949E-1	-4.522263E-6	1.215752E+2
-1.500000E-1	2.180472E-1	-2.180472E-1	-3.382792E-6	1.219424E+2
-1.000000E-1	1.461783E-1	-1.461783E-1	-2.267815E-6	1.223105E+2
-5.000000E-2	7.398306E-2	-7.398306E-2	-1.147776E-6	1.226787E+2
0.000000E+0	1.315584E-4	-1.315584E-4	-2.041002E-9	1.234189E+2
0.000000E+0	1.339533E-4	-1.339533E-4	-2.078156E-9	1.237881E+2
5.000000E-2	8.336547E-2	8.336547E-2	1.293335E-6	1.245283E+2
1.000000E-1	1.782838E-1	1.782838E-1	2.765901E-6	1.248965E+2
1.500000E-1	2.855369E-1	2.855369E-1	4.429831E-6	1.252637E+2
2.000000E-1	4.056716E-1	4.056716E-1	6.293604E-6	1.256318E+2
2.500000E-1	5.391693E-1	5.391693E-1	8.364693E-6	1.260000E+2
3.000000E-1	6.989592E-1	6.989592E-1	1.084368E-5	1.271143E+2
3.500000E-1	8.656921E-1	8.656921E-1	1.343038E-5	1.274824E+2
4.000000E-1	1.046069E+0	1.046069E+0	1.622875E-5	1.278496E+2
4.500000E-1	1.229322E+0	1.229322E+0	1.907175E-5	1.282178E+2
5.000000E-1	1.461238E+0	1.461238E+0	2.266970E-5	1.285850E+2
5.000000E-1	1.482210E+0	1.482210E+0	2.299507E-5	1.289531E+2
4.500000E-1	1.301292E+0	1.301292E+0	2.018830E-5	1.293213E+2
4.000000E-1	1.106782E+0	1.106782E+0	1.717065E-5	1.296885E+2
3.500000E-1	9.405372E-1	9.405372E-1	1.459153E-5	1.300566E+2
3.000000E-1	7.766566E-1	7.766566E-1	1.204908E-5	1.304238E+2
2.500000E-1	6.106480E-1	6.106480E-1	9.473616E-6	1.311719E+2
2.000000E-1	4.679425E-1	4.679425E-1	7.259677E-6	1.315391E+2
1.500000E-1	3.351402E-1	3.351402E-1	5.199377E-6	1.319072E+2
1.000000E-1	2.164897E-1	2.164897E-1	3.358629E-6	1.322754E+2
5.000000E-2	1.025984E-1	1.025984E-1	1.591715E-6	1.326426E+2
0.000000E+0	1.356732E-4	-1.356732E-4	-2.104839E-9	1.333838E+2
-5.000000E-2	9.666271E-2	-9.666271E-2	-1.499629E-6	1.341250E+2
-1.000000E-1	1.924814E-1	-1.924814E-1	-2.986163E-6	1.344932E+2
-1.500000E-1	2.868284E-1	-2.868284E-1	-4.449866E-6	1.348613E+2
-2.000000E-1	3.820643E-1	-3.820643E-1	-5.927360E-6	1.352285E+2
-2.500000E-1	4.734202E-1	-4.734202E-1	-7.344658E-6	1.355967E+2
-3.000000E-1	5.604049E-1	-5.604049E-1	-8.694143E-6	1.359639E+2
-3.500000E-1	6.474324E-1	-6.474324E-1	-1.004429E-5	1.363320E+2
-4.000000E-1	7.003767E-1	-7.003767E-1	-1.086567E-5	1.374473E+2
-4.500000E-1	8.085542E-1	-8.085542E-1	-1.254394E-5	1.378145E+2
-5.000000E-1	8.959022E-1	-8.959022E-1	-1.389906E-5	1.381826E+2
-5.000000E-1	8.554794E-1	-8.554794E-1	-1.327194E-5	1.385498E+2
-4.500000E-1	7.530857E-1	-7.530857E-1	-1.168340E-5	1.389180E+2
-4.000000E-1	6.570475E-1	-6.570475E-1	-1.019346E-5	1.392861E+2
-3.500000E-1	5.602556E-1	-5.602556E-1	-8.691827E-6	1.400332E+2
-3.000000E-1	4.745503E-1	-4.745503E-1	-7.362191E-6	1.404014E+2
-2.500000E-1	3.883275E-1	-3.883275E-1	-6.024528E-6	1.407686E+2
-2.000000E-1	3.106455E-1	-3.106455E-1	-4.819366E-6	1.411367E+2
-1.500000E-1	2.339682E-1	-2.339682E-1	-3.629792E-6	1.415039E+2
-1.000000E-1	1.595309E-1	-1.595309E-1	-2.474969E-6	1.418721E+2
-5.000000E-2	8.178541E-2	-8.178541E-2	-1.268822E-6	1.422402E+2
0.000000E+0	1.385968E-4	-1.385968E-4	-2.150196E-9	1.429805E+2
0.000000E+0	1.418330E-4	-1.418330E-4	-2.200403E-9	1.433496E+2
5.000000E-2	9.079442E-2	9.079442E-2	1.408588E-6	1.440898E+2
1.000000E-1	1.941454E-1	1.941454E-1	3.011979E-6	1.444580E+2
1.500000E-1	3.044966E-1	3.044966E-1	4.723972E-6	1.448252E+2
2.000000E-1	4.351844E-1	4.351844E-1	6.751467E-6	1.451934E+2
2.500000E-1	5.852567E-1	5.852567E-1	9.079695E-6	1.455615E+2
3.000000E-1	7.718874E-1	7.718874E-1	1.197509E-5	1.466758E+2
3.500000E-1	9.534404E-1	9.534404E-1	1.479171E-5	1.470439E+2
4.000000E-1	1.140052E+0	1.140052E+0	1.768681E-5	1.474111E+2
4.500000E-1	1.312366E+0	1.312366E+0	2.036010E-5	1.477793E+2
5.000000E-1	1.519540E+0	1.519540E+0	2.357420E-5	1.481465E+2
5.000000E-1	1.532327E+0	1.532327E+0	2.377258E-5	1.485146E+2
4.500000E-1	1.343439E+0	1.343439E+0	2.084216E-5	1.488828E+2
4.000000E-1	1.145736E+0	1.145736E+0	1.777499E-5	1.492500E+2
3.500000E-1	9.637530E-1	9.637530E-1	1.495170E-5	1.496182E+2
3.000000E-1	8.052991E-1	8.052991E-1	1.249344E-5	1.499854E+2
2.500000E-1	6.484102E-1	6.484102E-1	1.005946E-5	1.503535E+2
2.000000E-1	5.018964E-1	5.018964E-1	7.786440E-6	1.511006E+2
1.500000E-1	3.632296E-1	3.632296E-1	5.635158E-6	1.514687E+2
1.000000E-1	2.305295E-1	2.305295E-1	3.576443E-6	1.518369E+2
5.000000E-2	1.118122E-1	1.118122E-1	1.734658E-6	1.522041E+2
0.000000E+0	1.395364E-4	-1.395364E-4	-2.164773E-9	1.529453E+2
-5.000000E-2	1.038752E-1	-1.038752E-1	-1.611524E-6	1.536865E+2
-1.000000E-1	2.055226E-1	-2.055226E-1	-3.188486E-6	1.540547E+2
-1.500000E-1	3.056554E-1	-3.056554E-1	-4.741950E-6	1.544229E+2
-2.000000E-1	4.066499E-1	-4.066499E-1	-6.308782E-6	1.547900E+2
-2.500000E-1	5.049543E-1	-5.049543E-1	-7.833881E-6	1.551582E+2
-3.000000E-1	6.086834E-1	-6.086834E-1	-9.443137E-6	1.555254E+2
-3.500000E-1	7.012610E-1	-7.012610E-1	-1.087939E-5	1.566406E+2
-4.000000E-1	8.056697E-1	-8.056697E-1	-1.249919E-5	1.570078E+2
-4.500000E-1	9.065493E-1	-9.065493E-1	-1.406424E-5	1.573760E+2
-5.000000E-1	1.004229E+0	-1.004229E+0	-1.557964E-5	1.577441E+2
-5.000000E-1	9.727545E-1	-9.727545E-1	-1.509135E-5	1.581113E+2
-4.500000E-1	8.419859E-1	-8.419859E-1	-1.306260E-5	1.584795E+2
-4.000000E-1	7.335079E-1	-7.335079E-1	-1.137967E-5	1.588467E+2
-3.500000E-1	6.322448E-1	-6.322448E-1	-9.808670E-6	1.595947E+2
-3.000000E-1	5.344801E-1	-5.344801E-1	-8.291944E-6	1.599619E+2
-2.500000E-1	4.424635E-1	-4.424635E-1	-6.864396E-6	1.603301E+2
-2.000000E-1	3.553658E-1	-3.553658E-1	-5.513158E-6	1.606982E+2
-1.500000E-1	2.690773E-1	-2.690773E-1	-4.174476E-6	1.610654E+2
-1.000000E-1	1.795079E-1	-1.795079E-1	-2.784892E-6	1.614336E+2
-5.000000E-2	9.195517E-2	-9.195517E-2	-1.426596E-6	1.618008E+2
0.000000E+0	1.443091E-4	-1.443091E-4	-2.238817E-9	1.625420E+2
0.000000E+0	1.461646E-4	-1.461646E-4	-2.267603E-9	1.629102E+2
5.000000E-2	9.812391E-2	9.812391E-2	1.522298E-6	1.636514E+2
1.000000E-1	2.096213E-1	2.096213E-1	3.252073E-6	1.640195E+2
1.500000E-1	3.364227E-1	3.364227E-1	5.219274E-6	1.643867E+2
2.000000E-1	4.818057E-1	4.818057E-1	7.474752E-6	1.647549E+2
2.500000E-1	6.403943E-1	6.403943E-1	9.935101E-6	1.651221E+2
3.000000E-1	8.296525E-1	8.296525E-1	1.287126E-5	1.662373E+2
3.500000E-1	1.022549E+0	1.022549E+0	1.586387E-5	1.666055E+2
4.000000E-1	1.235139E+0	1.235139E+0	1.916200E-5	1.669727E+2
4.500000E-1	1.458417E+0	1.458417E+0	2.262594E-5	1.673408E+2
5.000000E-1	1.712621E+0	1.712621E+0	2.656967E-5	1.677080E+2
5.000000E-1	1.662684E+0	1.662684E+0	2.579494E-5	1.680762E+2
4.500000E-1	1.467349E+0	1.467349E+0	2.276451E-5	1.684443E+2
4.000000E-1	1.260983E+0	1.260983E+0	1.956293E-5	1.688115E+2
3.500000E-1	1.072625E+0	1.072625E+0	1.664075E-5	1.691797E+2
3.000000E-1	8.875678E-1	8.875678E-1	1.376976E-5	1.695469E+2
2.500000E-1	7.122234E-1	7.122234E-1	1.104946E-5	1.699150E+2
2.000000E-1	5.464989E-1	5.464989E-1	8.478404E-6	1.706621E+2
1.500000E-1	3.963389E-1	3.963389E-1	6.148817E-6	1.710303E+2
1.000000E-1	2.542091E-1	2.542091E-1	3.943810E-6	1.713984E+2
5.000000E-2	1.224755E-1	1.224755E-1	1.900089E-6	1.717656E+2
0.000000E+0	1.451712E-4	-1.451712E-4	-2.252191E-9	1.725068E+2
-5.000000E-2	1.161489E-1	-1.161489E-1	-1.801939E-6	1.732480E+2
-1.000000E-1	2.287931E-1	-2.287931E-1	-3.549504E-6	1.736162E+2
-1.500000E-1	3.378732E-1	-3.378732E-1	-5.241777E-6	1.739834E+2
-2.000000E-1	4.461817E-1	-4.461817E-1	-6.922080E-6	1.743516E+2
-2.500000E-1	5.533540E-1	-5.533540E-1	-8.584754E-6	1.747197E+2
-3.000000E-1	6.515164E-1	-6.515164E-1	-1.010765E-5	1.750869E+2
-3.500000E-1	7.332340E-1	-7.332340E-1	-1.137542E-5	1.762021E+2
-4.000000E-1	8.380790E-1	-8.380790E-1	-1.300199E-5	1.765693E+2
-4.500000E-1	9.564054E-1	-9.564054E-1	-1.483771E-5	1.769375E+2
-5.000000E-1	1.062922E+0	-1.062922E+0	-1.649022E-5	1.773057E+2
-5.000000E-1	1.021399E+0	-1.021399E+0	-1.584602E-5	1.776729E+2
-4.500000E-1	8.754671E-1	-8.754671E-1	-1.358203E-5	1.780410E+2
-4.000000E-1	7.435949E-1	-7.435949E-1	-1.153616E-5	1.784082E+2
-3.500000E-1	6.505914E-1	-6.505914E-1	-1.009330E-5	1.787764E+2
-3.000000E-1	5.587979E-1	-5.587979E-1	-8.669212E-6	1.795234E+2
-2.500000E-1	4.688169E-1	-4.688169E-1	-7.273243E-6	1.798916E+2
-2.000000E-1	3.736439E-1	-3.736439E-1	-5.796725E-6	1.802598E+2
-1.500000E-1	2.857674E-1	-2.857674E-1	-4.433406E-6	1.806270E+2
-1.000000E-1	1.941246E-1	-1.941246E-1	-3.011656E-6	1.809951E+2
-5.000000E-2	9.903992E-2	-9.903992E-2	-1.536509E-6	1.813623E+2
0.000000E+0	1.504288E-4	-1.504288E-4	-2.333758E-9	1.821035E+2
0.000000E+0	1.528052E-4	-1.528052E-4	-2.370626E-9	1.824717E+2
5.000000E-2	1.124391E-1	1.124391E-1	1.744384E-6	1.832129E+2
1.000000E-1	2.400874E-1	2.400874E-1	3.724725E-6	1.835811E+2
1.500000E-1	3.846223E-1	3.846223E-1	5.967044E-6	1.839482E+2
2.000000E-1	5.383914E-1	5.383914E-1	8.352625E-6	1.843164E+2
2.500000E-1	7.239366E-1	7.239366E-1	1.123118E-5	1.854307E+2
3.000000E-1	9.204128E-1	9.204128E-1	1.427932E-5	1.857988E+2
3.500000E-1	1.130467E+0	1.130467E+0	1.753811E-5	1.861670E+2
4.000000E-1	1.360790E+0	1.360790E+0	2.111135E-5	1.865342E+2
4.500000E-1	1.630293E+0	1.630293E+0	2.529242E-5	1.869023E+2
5.000000E-1	1.943098E+0	1.943098E+0	3.014529E-5	1.872695E+2
5.000000E-1	1.985963E+0	1.985963E+0	3.081030E-5	1.876377E+2
4.500000E-1	1.755598E+0	1.755598E+0	2.723642E-5	1.880059E+2
4.000000E-1	1.525371E+0	1.525371E+0	2.366466E-5	1.883730E+2
3.500000E-1	1.296472E+0	1.296472E+0	2.011351E-5	1.887412E+2
3.000000E-1	1.081043E+0	1.081043E+0	1.677134E-5	1.891084E+2
2.500000E-1	8.660537E-1	8.660537E-1	1.343599E-5	1.894766E+2
2.000000E-1	6.706880E-1	6.706880E-1	1.040508E-5	1.898447E+2
1.500000E-1	4.793042E-1	4.793042E-1	7.435944E-6	1.905918E+2
1.000000E-1	3.093995E-1	3.093995E-1	4.800036E-6	1.909600E+2
5.000000E-2	1.476200E-1	1.476200E-1	2.290183E-6	1.913271E+2
0.000000E+0	1.524511E-4	-1.524511E-4	-2.365132E-9	1.920684E+2
-5.000000E-2	1.383794E-1	-1.383794E-1	-2.146823E-6	1.928096E+2
-1.000000E-1	2.720006E-1	-2.720006E-1	-4.219827E-6	1.931777E+2
-1.500000E-1	4.013314E-1	-4.013314E-1	-6.226271E-6	1.935459E+2
-2.000000E-1	5.225743E-1	-5.225743E-1	-8.107237E-6	1.939131E+2
-2.500000E-1	6.461058E-1	-6.461058E-1	-1.002371E-5	1.942813E+2
-3.000000E-1	7.394670E-1	-7.394670E-1	-1.147212E-5	1.953955E+2
-3.500000E-1	8.656148E-1	-8.656148E-1	-1.342918E-5	1.957637E+2
-4.000000E-1	9.747011E-1	-9.747011E-1	-1.512155E-5	1.961309E+2
-4.500000E-1	1.075226E+0	-1.075226E+0	-1.668109E-5	1.964990E+2
-5.000000E-1	1.186538E+0	-1.186538E+0	-1.840800E-5	1.968672E+2
-5.000000E-1	1.146148E+0	-1.146148E+0	-1.778138E-5	1.972344E+2
-4.500000E-1	9.849815E-1	-9.849815E-1	-1.528104E-5	1.976025E+2
-4.000000E-1	8.359262E-1	-8.359262E-1	-1.296859E-5	1.979697E+2
-3.500000E-1	7.193369E-1	-7.193369E-1	-1.115982E-5	1.983379E+2
-3.000000E-1	6.104810E-1	-6.104810E-1	-9.471026E-6	1.990850E+2
-2.500000E-1	5.001253E-1	-5.001253E-1	-7.758962E-6	1.994531E+2
-2.000000E-1	3.958072E-1	-3.958072E-1	-6.140567E-6	1.998213E+2
-1.500000E-1	2.938144E-1	-2.938144E-1	-4.558248E-6	2.001885E+2
-1.000000E-1	1.964143E-1	-1.964143E-1	-3.047179E-6	2.005566E+2
-5.000000E-2	1.006607E-1	-1.006607E-1	-1.561654E-6	2.009238E+2
0.000000E+0	1.487022E-4	-1.487022E-4	-2.306971E-9	2.016650E+2
