Repository: ddomlab/Metadata-Analysis-to-Reveal-Environmental-Effects-in-Large-Area-Molecular-Tunneling-Junctions

This repository contains the data, preprocessing workflows, and machine learning pipelines developed for the paper:<br>
"**Metadata Analysis to Reveal Environmental Effects in Large-Area 
Molecular Tunneling Junctions**"

## Overview
We built an automated pipeline for data cleaning, variance decomposition, 
and enrichment with historically reconstructed environmental variables. We used delta-learning framework, pairing the Simmons model as a physics-based baseline 
with metadata-trained linear regressions to to explain residual variability beyond molecular structure.

The repository is set-up to make the results easy to reproduce. If you get stuck or like to learn more, please feel free to open an issue.

##  Repository Structure and Workflow

```bash
code_/
├── utils.py  # Shared helper functions
├── cleaning_curation/
│   ├── Append_weather_features.ipynb  # Add weather metadata (Meteostat)
│   ├── Data_cleaning.ipynb  # Clean raw measurements
│   └── EDA_and_Aggregation.ipynb  # Data analysis and hierarchical data aggregation
├── compiling_converting_data/
│   └── read_txt.py  # Parse raw text files
└── Modeling/
    ├── Residuals_modeling.ipynb  # Modeling residual variation
    └── Simmons_fitting.ipynb  # Fit Simmons baseline model and physical insight

datasets/
├── extracted_files/
│   ├── error_log.json  # Extraction error records
│   ├── full_tunneling_J.csv  # Full extracted current data
│   └── grouped_tunneling_J.csv  # Grouped extracted dataset
├── processed/
│   ├── cleaned_dataset_filtered_by_carbon_number_dropped_tests_with_weather_(no water content).csv  # Weather-joined clean dataset
│   ├── cleaned_dataset_filtered_by_carbon_number_dropped_tests_with_weather_imputed.csv  # Weather-imputed clean dataset
│   ├── cleaned_dataset_filtered_by_carbon_number_dropped_tests.csv  # Carbon-filtered clean dataset
│   ├── cleaned_scan_data.csv  # Cleaned scan-level records
│   ├── spot_averaged_data.csv  # Spot-averaged measurements
│   ├── substrate_averaged_clean_data.csv  # Clean substrate averages
│   ├── substrate_averaged_data.csv  # Substrate level data
│   ├── substrate_hierarchically_averaged_clean_data_residual_included.csv  # Hierarchical susbtrated-level data with residuals
│   └── substrate_hierarchically_averaged_clean_data.csv  # Hierarchical susbtrated-level data
└── raw/ # Initial Raw data 


```

## How to cite 

If you liked, please cite the paper:
https://doi.org/10.26434/chemrxiv.15001578/v1

File: datasets/raw/Boston, Massachusetts/Ag/c12/20080513 (C-12 recryst on Ag RT)_sample 2/2 1 500mv 500ms_data.txt
voltage_2_1_500mv_500ms	absJ_2_1_500mv_500ms	J_2_1_500mv_500ms	current_2_1_500mv_500ms	time_2_1_500mv_500ms	
0.000000E+0	8.289114E-8	-8.289114E-8	-9.291179E-13	0.000000E+0
5.000000E-2	4.096757E-6	4.096757E-6	4.592011E-11	1.001953E+0
1.000000E-1	9.480241E-6	9.480241E-6	1.062630E-10	3.182617E+0
1.500000E-1	1.909247E-5	1.909247E-5	2.140054E-10	3.850586E+0
2.000000E-1	3.353440E-5	3.353440E-5	3.758835E-10	4.518555E+0
2.500000E-1	5.768385E-5	5.768385E-5	6.465720E-10	5.186523E+0
3.000000E-1	9.181567E-5	9.181567E-5	1.029152E-9	5.854492E+0
3.500000E-1	1.430694E-4	1.430694E-4	1.603650E-9	7.867188E+0
4.000000E-1	2.098313E-4	2.098313E-4	2.351976E-9	8.534180E+0
4.500000E-1	3.028770E-4	3.028770E-4	3.394916E-9	9.202148E+0
5.000000E-1	4.183995E-4	4.183995E-4	4.689795E-9	9.869141E+0
5.000000E-1	4.312797E-4	4.312797E-4	4.834168E-9	1.053613E+1
4.500000E-1	3.130773E-4	3.130773E-4	3.509250E-9	1.120410E+1
4.000000E-1	2.251248E-4	2.251248E-4	2.523400E-9	1.187109E+1
3.500000E-1	1.620203E-4	1.620203E-4	1.816068E-9	1.253809E+1
3.000000E-1	1.086120E-4	1.086120E-4	1.217420E-9	1.320605E+1
2.500000E-1	6.800513E-5	6.800513E-5	7.622622E-10	1.454590E+1
2.000000E-1	4.313135E-5	4.313135E-5	4.834546E-10	1.521387E+1
1.500000E-1	2.371912E-5	2.371912E-5	2.658651E-10	1.588184E+1
1.000000E-1	1.228564E-5	1.228564E-5	1.377084E-10	1.654980E+1
5.000000E-2	4.797981E-6	4.797981E-6	5.378005E-11	1.832324E+1
0.000000E+0	7.084128E-7	7.084128E-7	7.940523E-12	1.932617E+1
-5.000000E-2	4.800030E-6	-4.800030E-6	-5.380302E-11	2.032910E+1
-1.000000E-1	1.137818E-5	-1.137818E-5	-1.275368E-10	2.234277E+1
-1.500000E-1	2.163639E-5	-2.163639E-5	-2.425200E-10	2.300977E+1
-2.000000E-1	3.729079E-5	-3.729079E-5	-4.179884E-10	2.367773E+1
-2.500000E-1	6.093153E-5	-6.093153E-5	-6.829750E-10	2.434570E+1
-3.000000E-1	9.133998E-5	-9.133998E-5	-1.023820E-9	2.501367E+1
-3.500000E-1	1.352877E-4	-1.352877E-4	-1.516425E-9	2.702637E+1
-4.000000E-1	1.890799E-4	-1.890799E-4	-2.119376E-9	2.769336E+1
-4.500000E-1	2.578077E-4	-2.578077E-4	-2.889739E-9	2.836035E+1
-5.000000E-1	3.433136E-4	-3.433136E-4	-3.848165E-9	2.902832E+1
-5.000000E-1	3.389165E-4	-3.389165E-4	-3.798879E-9	2.969531E+1
-4.500000E-1	2.513666E-4	-2.513666E-4	-2.817541E-9	3.036230E+1
-4.000000E-1	1.806779E-4	-1.806779E-4	-2.025199E-9	3.102930E+1
-3.500000E-1	1.285563E-4	-1.285563E-4	-1.440974E-9	3.169629E+1
-3.000000E-1	8.673680E-5	-8.673680E-5	-9.722234E-10	3.303613E+1
-2.500000E-1	5.792292E-5	-5.792292E-5	-6.492518E-10	3.370410E+1
-2.000000E-1	3.600641E-5	-3.600641E-5	-4.035920E-10	3.437207E+1
-1.500000E-1	2.111025E-5	-2.111025E-5	-2.366225E-10	3.504004E+1
-1.000000E-1	1.098346E-5	-1.098346E-5	-1.231124E-10	3.570801E+1
-5.000000E-2	4.565886E-6	-4.565886E-6	-5.117852E-11	3.748145E+1
0.000000E+0	2.213856E-8	-2.213856E-8	-2.481487E-13	3.848340E+1

File: datasets/raw/Boston, Massachusetts/Ag/c12/20080513 (C-12 recryst on Ag RT)_sample 2/4 1 500mv 500ms_data.txt
voltage_4_1_500mv_500ms	absJ_4_1_500mv_500ms	J_4_1_500mv_500ms	current_4_1_500mv_500ms	time_4_1_500mv_500ms	
0.000000E+0	3.105904E-6	-3.105904E-6	-1.204628E-11	0.000000E+0
5.000000E-2	8.203484E-4	8.203484E-4	3.181729E-9	2.013672E+0
1.000000E-1	1.989904E-3	1.989904E-3	7.717861E-9	2.680664E+0
1.500000E-1	3.161880E-3	3.161880E-3	1.226338E-8	4.693359E+0
2.000000E-1	5.257845E-3	5.257845E-3	2.039260E-8	5.360352E+0
2.500000E-1	8.453938E-3	8.453938E-3	3.278868E-8	6.027344E+0
3.000000E-1	1.264676E-2	1.264676E-2	4.905057E-8	6.695313E+0
3.500000E-1	1.657443E-2	1.657443E-2	6.428407E-8	7.362305E+0
4.000000E-1	2.387460E-2	2.387460E-2	9.259787E-8	8.029297E+0
4.500000E-1	2.707066E+4	2.707066E+4	1.049938E-1	1.003906E+1
5.000000E-1	2.707063E+4	2.707063E+4	1.049937E-1	1.070605E+1
5.000000E-1	2.707063E+4	2.707063E+4	1.049937E-1	1.137402E+1
4.500000E-1	2.707066E+4	2.707066E+4	1.049938E-1	1.204102E+1
4.000000E-1	2.707066E+4	2.707066E+4	1.049938E-1	1.270801E+1
3.500000E-1	2.707066E+4	2.707066E+4	1.049938E-1	1.337598E+1
3.000000E-1	2.707066E+4	2.707066E+4	1.049938E-1	1.404297E+1
2.500000E-1	2.649518E+4	2.649518E+4	1.027618E-1	1.471094E+1
2.000000E-1	2.116397E+4	2.116397E+4	8.208466E-2	1.537793E+1
1.500000E-1	1.590278E+4	1.590278E+4	6.167910E-2	1.604492E+1
1.000000E-1	1.058127E+4	1.058127E+4	4.103955E-2	1.671289E+1
5.000000E-2	5.281828E+3	5.281828E+3	2.048562E-2	1.737988E+1
0.000000E+0	8.660455E+0	-8.660455E+0	-3.358966E-5	1.871777E+1
-5.000000E-2	5.290347E+3	-5.290347E+3	-2.051866E-2	2.005664E+1
-1.000000E-1	1.055168E+4	-1.055168E+4	-4.092480E-2	2.072363E+1
-1.500000E-1	1.576852E+4	-1.576852E+4	-6.115837E-2	2.139063E+1
-2.000000E-1	2.094900E+4	-2.094900E+4	-8.125089E-2	2.205859E+1
-2.500000E-1	2.615943E+4	-2.615943E+4	-1.014596E-1	2.272559E+1
-3.000000E-1	2.707231E+4	-2.707231E+4	-1.050002E-1	2.339258E+1
-3.500000E-1	2.707231E+4	-2.707231E+4	-1.050002E-1	2.406055E+1
-4.000000E-1	2.707231E+4	-2.707231E+4	-1.050002E-1	2.472754E+1
-4.500000E-1	2.707231E+4	-2.707231E+4	-1.050002E-1	2.539453E+1
-5.000000E-1	2.707228E+4	-2.707228E+4	-1.050001E-1	2.606250E+1
-5.000000E-1	2.707231E+4	-2.707231E+4	-1.050002E-1	2.672949E+1
-4.500000E-1	2.707231E+4	-2.707231E+4	-1.050002E-1	2.739746E+1
-4.000000E-1	2.707231E+4	-2.707231E+4	-1.050002E-1	2.806445E+1
-3.500000E-1	2.707231E+4	-2.707231E+4	-1.050002E-1	2.873145E+1
-3.000000E-1	2.707231E+4	-2.707231E+4	-1.050002E-1	2.939941E+1
-2.500000E-1	2.606857E+4	-2.606857E+4	-1.011072E-1	3.006641E+1
-2.000000E-1	2.084124E+4	-2.084124E+4	-8.083293E-2	3.073340E+1
-1.500000E-1	1.568309E+4	-1.568309E+4	-6.082702E-2	3.140137E+1
-1.000000E-1	1.042762E+4	-1.042762E+4	-4.044363E-2	3.206836E+1
-5.000000E-2	5.221114E+3	-5.221114E+3	-2.025014E-2	3.273535E+1
0.000000E+0	9.827799E+0	-9.827799E+0	-3.811721E-5	3.407324E+1
