Repository: ddomlab/Metadata-Analysis-to-Reveal-Environmental-Effects-in-Large-Area-Molecular-Tunneling-Junctions

This repository contains the data, preprocessing workflows, and machine learning pipelines developed for the paper:<br>
"**Metadata Analysis to Reveal Environmental Effects in Large-Area 
Molecular Tunneling Junctions**"

## Overview
We built an automated pipeline for data cleaning, variance decomposition, 
and enrichment with historically reconstructed environmental variables. We used delta-learning framework, pairing the Simmons model as a physics-based baseline 
with metadata-trained linear regressions to to explain residual variability beyond molecular structure.

The repository is set-up to make the results easy to reproduce. If you get stuck or like to learn more, please feel free to open an issue.

##  Repository Structure and Workflow

```bash
code_/
├── utils.py  # Shared helper functions
├── cleaning_curation/
│   ├── Append_weather_features.ipynb  # Add weather metadata (Meteostat)
│   ├── Data_cleaning.ipynb  # Clean raw measurements
│   └── EDA_and_Aggregation.ipynb  # Data analysis and hierarchical data aggregation
├── compiling_converting_data/
│   └── read_txt.py  # Parse raw text files
└── Modeling/
    ├── Residuals_modeling.ipynb  # Modeling residual variation
    └── Simmons_fitting.ipynb  # Fit Simmons baseline model and physical insight

datasets/
├── extracted_files/
│   ├── error_log.json  # Extraction error records
│   ├── full_tunneling_J.csv  # Full extracted current data
│   └── grouped_tunneling_J.csv  # Grouped extracted dataset
├── processed/
│   ├── cleaned_dataset_filtered_by_carbon_number_dropped_tests_with_weather_(no water content).csv  # Weather-joined clean dataset
│   ├── cleaned_dataset_filtered_by_carbon_number_dropped_tests_with_weather_imputed.csv  # Weather-imputed clean dataset
│   ├── cleaned_dataset_filtered_by_carbon_number_dropped_tests.csv  # Carbon-filtered clean dataset
│   ├── cleaned_scan_data.csv  # Cleaned scan-level records
│   ├── spot_averaged_data.csv  # Spot-averaged measurements
│   ├── substrate_averaged_clean_data.csv  # Clean substrate averages
│   ├── substrate_averaged_data.csv  # Substrate level data
│   ├── substrate_hierarchically_averaged_clean_data_residual_included.csv  # Hierarchical susbtrated-level data with residuals
│   └── substrate_hierarchically_averaged_clean_data.csv  # Hierarchical susbtrated-level data
└── raw/ # Initial Raw data 


```

## How to cite 

If you liked, please cite the paper:
https://doi.org/10.26434/chemrxiv.15001578/v1

File: datasets/raw/Boston, Massachusetts/Ag/c16/20080807 (C16 Ag RT 16.5hrs)/2 2 500mv 500ms_data.txt
voltage_2_2_500mv_500ms	absJ_2_2_500mv_500ms	J_2_2_500mv_500ms	current_2_2_500mv_500ms	time_2_2_500mv_500ms	
0.000000E+0	2.373119E-7	-2.373119E-7	-9.204165E-13	0.000000E+0
5.000000E-2	3.636753E-4	3.636753E-4	1.410518E-9	2.012695E+0
1.000000E-1	8.419980E-4	8.419980E-4	3.265697E-9	2.680664E+0
1.500000E-1	1.663068E-3	1.663068E-3	6.450226E-9	3.347656E+0
2.000000E-1	2.087917E-3	2.087917E-3	8.098004E-9	4.014648E+0
2.500000E-1	2.656118E-3	2.656118E-3	1.030178E-8	4.682617E+0
3.000000E-1	1.032570E-3	1.032570E-3	4.004832E-9	6.695313E+0
3.500000E-1	1.706246E-3	1.706246E-3	6.617690E-9	8.035156E+0
4.000000E-1	2.466098E-3	2.466098E-3	9.564786E-9	8.702148E+0
4.500000E-1	2.680721E-3	2.680721E-3	1.039720E-8	1.071387E+1
5.000000E-1	3.202362E-3	3.202362E-3	1.242039E-8	1.138184E+1
5.000000E-1	2.803564E-3	2.803564E-3	1.087365E-8	1.204883E+1
4.500000E-1	2.209552E-3	2.209552E-3	8.569769E-9	1.338867E+1
4.000000E-1	1.512906E-3	1.512906E-3	5.867821E-9	1.405566E+1
3.500000E-1	1.280697E-3	1.280697E-3	4.967196E-9	1.472266E+1
3.000000E-1	9.721110E-4	9.721110E-4	3.770342E-9	1.539063E+1
2.500000E-1	6.567288E-4	6.567288E-4	2.547129E-9	1.605762E+1
2.000000E-1	4.431535E-4	4.431535E-4	1.718775E-9	1.672461E+1
1.500000E-1	2.816515E-4	2.816515E-4	1.092388E-9	1.739258E+1
1.000000E-1	1.517576E-4	1.517576E-4	5.885931E-10	1.873242E+1
5.000000E-2	7.179707E-5	7.179707E-5	2.784656E-10	1.940039E+1
0.000000E+0	5.635902E-8	-5.635902E-8	-2.185890E-13	2.117383E+1
-5.000000E-2	7.492868E-5	-7.492868E-5	-2.906116E-10	2.318750E+1
-1.000000E-1	1.688158E-4	-1.688158E-4	-6.547537E-10	2.385547E+1
-1.500000E-1	2.901787E-4	-2.901787E-4	-1.125461E-9	2.586816E+1
-2.000000E-1	4.366492E-4	-4.366492E-4	-1.693548E-9	2.653516E+1
-2.500000E-1	6.360286E-4	-6.360286E-4	-2.466843E-9	2.720312E+1
-3.000000E-1	7.713102E-4	-7.713102E-4	-2.991534E-9	2.787012E+1
-3.500000E-1	1.001412E-3	-1.001412E-3	-3.883986E-9	2.853711E+1
-4.000000E-1	1.391217E-3	-1.391217E-3	-5.395847E-9	2.920410E+1
-4.500000E-1	1.679631E-3	-1.679631E-3	-6.514465E-9	2.987109E+1
-5.000000E-1	2.366727E-3	-2.366727E-3	-9.179374E-9	3.053906E+1
-5.000000E-1	1.996662E-3	-1.996662E-3	-7.744072E-9	3.120605E+1
-4.500000E-1	1.519145E-3	-1.519145E-3	-5.892019E-9	3.187305E+1
-4.000000E-1	1.246405E-3	-1.246405E-3	-4.834195E-9	3.254004E+1
-3.500000E-1	9.921270E-4	-9.921270E-4	-3.847974E-9	3.320703E+1
-3.000000E-1	8.200011E-4	-8.200011E-4	-3.180382E-9	3.387500E+1
-2.500000E-1	6.130803E-4	-6.130803E-4	-2.377838E-9	3.454199E+1
-2.000000E-1	4.005619E-4	-4.005619E-4	-1.553583E-9	3.520898E+1
-1.500000E-1	4.150254E-4	-4.150254E-4	-1.609680E-9	3.789355E+1
-1.000000E-1	2.375137E-4	-2.375137E-4	-9.211990E-10	3.923340E+1
-5.000000E-2	6.867914E-5	-6.867914E-5	-2.663727E-10	3.990137E+1
0.000000E+0	8.304827E-9	8.304827E-9	3.221035E-14	4.167480E+1

File: datasets/raw/Boston, Massachusetts/Ag/c16/20080807 (C16 Ag RT 16.5hrs)/4 1 500mv 500ms_data.txt
voltage_4_1_500mv_500ms	absJ_4_1_500mv_500ms	J_4_1_500mv_500ms	current_4_1_500mv_500ms	time_4_1_500mv_500ms	
0.000000E+0	1.482315E-7	1.482315E-7	4.656830E-13	0.000000E+0
5.000000E-2	3.419848E-7	3.419848E-7	1.074377E-12	1.002930E+0
1.000000E-1	5.395279E-7	5.395279E-7	1.694977E-12	2.005859E+0
1.500000E-1	8.117749E-7	8.117749E-7	2.550266E-12	3.007813E+0
2.000000E-1	1.044088E-6	1.044088E-6	3.280098E-12	4.010742E+0
2.500000E-1	1.357160E-6	1.357160E-6	4.263645E-12	5.013672E+0
3.000000E-1	1.935213E-6	1.935213E-6	6.079651E-12	6.015625E+0
3.500000E-1	1.926975E-6	1.926975E-6	6.053769E-12	7.018555E+0
4.000000E-1	2.537707E-6	2.537707E-6	7.972442E-12	8.021484E+0
4.500000E-1	2.940794E-6	2.940794E-6	9.238776E-12	9.023438E+0
5.000000E-1	3.657368E-6	3.657368E-6	1.148996E-11	1.002637E+1
5.000000E-1	3.706999E-6	3.706999E-6	1.164588E-11	1.102930E+1
4.500000E-1	2.826846E-6	2.826846E-6	8.880799E-12	1.203125E+1
4.000000E-1	2.435214E-6	2.435214E-6	7.650450E-12	1.303418E+1
3.500000E-1	2.071270E-6	2.071270E-6	6.507087E-12	1.403711E+1
3.000000E-1	1.688954E-6	1.688954E-6	5.306006E-12	1.503906E+1
2.500000E-1	1.296200E-6	1.296200E-6	4.072132E-12	1.604199E+1
2.000000E-1	9.632134E-7	9.632134E-7	3.026024E-12	1.704492E+1
1.500000E-1	4.874244E-7	4.874244E-7	1.531289E-12	1.804688E+1
1.000000E-1	3.707069E-7	3.707069E-7	1.164610E-12	1.904980E+1
5.000000E-2	1.895478E-7	1.895478E-7	5.954820E-13	2.005273E+1
0.000000E+0	2.605846E-8	2.605846E-8	8.186507E-14	2.105469E+1
-5.000000E-2	1.458417E-7	-1.458417E-7	-4.581752E-13	2.205859E+1
-1.000000E-1	3.496446E-7	-3.496446E-7	-1.098441E-12	2.306055E+1
-1.500000E-1	5.325751E-7	-5.325751E-7	-1.673134E-12	2.406348E+1
-2.000000E-1	7.479073E-7	-7.479073E-7	-2.349620E-12	2.506543E+1
-2.500000E-1	9.816295E-7	-9.816295E-7	-3.083880E-12	2.606836E+1
-3.000000E-1	1.109581E-6	-1.109581E-6	-3.485850E-12	2.707129E+1
-3.500000E-1	1.425918E-6	-1.425918E-6	-4.479653E-12	2.807324E+1
-4.000000E-1	1.519046E-6	-1.519046E-6	-4.772224E-12	2.907617E+1
-4.500000E-1	1.837636E-6	-1.837636E-6	-5.773104E-12	3.007813E+1
-5.000000E-1	1.708872E-6	-1.708872E-6	-5.368581E-12	3.108105E+1
-5.000000E-1	1.722668E-6	-1.722668E-6	-5.411921E-12	3.208301E+1
-4.500000E-1	1.438591E-6	-1.438591E-6	-4.519468E-12	3.308594E+1
-4.000000E-1	1.246442E-6	-1.246442E-6	-3.915812E-12	3.408789E+1
-3.500000E-1	9.806093E-7	-9.806093E-7	-3.080675E-12	3.509082E+1
-3.000000E-1	9.513216E-7	-9.513216E-7	-2.988665E-12	3.609375E+1
-2.500000E-1	6.742908E-7	-6.742908E-7	-2.118347E-12	3.709570E+1
-2.000000E-1	4.309696E-7	-4.309696E-7	-1.353931E-12	3.809863E+1
-1.500000E-1	2.565338E-7	-2.565338E-7	-8.059248E-13	3.910059E+1
-1.000000E-1	1.022902E-7	-1.022902E-7	-3.213541E-13	4.010352E+1
-5.000000E-2	1.043929E-7	1.043929E-7	3.279599E-13	4.110547E+1
0.000000E+0	2.367614E-7	2.367614E-7	7.438078E-13	4.210840E+1
