Repository: ddomlab/Metadata-Analysis-to-Reveal-Environmental-Effects-in-Large-Area-Molecular-Tunneling-Junctions

This repository contains the data, preprocessing workflows, and machine learning pipelines developed for the paper:<br>
"**Metadata Analysis to Reveal Environmental Effects in Large-Area 
Molecular Tunneling Junctions**"

## Overview
We built an automated pipeline for data cleaning, variance decomposition, 
and enrichment with historically reconstructed environmental variables. We used delta-learning framework, pairing the Simmons model as a physics-based baseline 
with metadata-trained linear regressions to to explain residual variability beyond molecular structure.

The repository is set-up to make the results easy to reproduce. If you get stuck or like to learn more, please feel free to open an issue.

##  Repository Structure and Workflow

```bash
code_/
├── utils.py  # Shared helper functions
├── cleaning_curation/
│   ├── Append_weather_features.ipynb  # Add weather metadata (Meteostat)
│   ├── Data_cleaning.ipynb  # Clean raw measurements
│   └── EDA_and_Aggregation.ipynb  # Data analysis and hierarchical data aggregation
├── compiling_converting_data/
│   └── read_txt.py  # Parse raw text files
└── Modeling/
    ├── Residuals_modeling.ipynb  # Modeling residual variation
    └── Simmons_fitting.ipynb  # Fit Simmons baseline model and physical insight

datasets/
├── extracted_files/
│   ├── error_log.json  # Extraction error records
│   ├── full_tunneling_J.csv  # Full extracted current data
│   └── grouped_tunneling_J.csv  # Grouped extracted dataset
├── processed/
│   ├── cleaned_dataset_filtered_by_carbon_number_dropped_tests_with_weather_(no water content).csv  # Weather-joined clean dataset
│   ├── cleaned_dataset_filtered_by_carbon_number_dropped_tests_with_weather_imputed.csv  # Weather-imputed clean dataset
│   ├── cleaned_dataset_filtered_by_carbon_number_dropped_tests.csv  # Carbon-filtered clean dataset
│   ├── cleaned_scan_data.csv  # Cleaned scan-level records
│   ├── spot_averaged_data.csv  # Spot-averaged measurements
│   ├── substrate_averaged_clean_data.csv  # Clean substrate averages
│   ├── substrate_averaged_data.csv  # Substrate level data
│   ├── substrate_hierarchically_averaged_clean_data_residual_included.csv  # Hierarchical susbtrated-level data with residuals
│   └── substrate_hierarchically_averaged_clean_data.csv  # Hierarchical susbtrated-level data
└── raw/ # Initial Raw data 


```

## How to cite 

If you liked, please cite the paper:
https://doi.org/10.26434/chemrxiv.15001578/v1

File: datasets/raw/Boston, Massachusetts/Au/Analyzed Data/C10SH - pur/+100mV_bin75.txt
J	logJ	Histogram	Fit				
1.1659e-008	-7.9333	0	4.8752e-016
1.5849e-008	-7.8	0	3.7595e-015
2.1544e-008	-7.6667	0	2.7463e-014
2.9286e-008	-7.5333	0	1.9003e-013
3.9811e-008	-7.4	0	1.2456e-012
5.4117e-008	-7.2667	0	7.734e-012
7.3564e-008	-7.1333	0	4.5488e-011
1e-007	-7	0	2.5344e-010
1.3594e-007	-6.8667	0	1.3376e-009
1.8478e-007	-6.7333	0	6.687e-009
2.5119e-007	-6.6	0	3.1668e-008
3.4145e-007	-6.4667	0	1.4206e-007
4.6416e-007	-6.3333	0	6.0369e-007
6.3096e-007	-6.2	0	2.4301e-006
8.577e-007	-6.0667	0	9.2662e-006
1.1659e-006	-5.9333	0	3.347e-005
1.5849e-006	-5.8	0	0.00011452
2.1544e-006	-5.6667	0	0.00037117
2.9286e-006	-5.5333	0	0.0011396
3.9811e-006	-5.4	0	0.0033143
5.4117e-006	-5.2667	0	0.0091307
7.3564e-006	-5.1333	0	0.023828
1e-005	-5	0	0.058905
1.3594e-005	-4.8667	1	0.13794
1.8478e-005	-4.7333	0	0.30598
2.5119e-005	-4.6	2	0.64293
3.4145e-005	-4.4667	0	1.2797
4.6416e-005	-4.3333	0	2.4129
6.3096e-005	-4.2	0	4.3095
8.577e-005	-4.0667	17	7.2912
0.00011659	-3.9333	20	11.685
0.00015849	-3.8	18	17.74
0.00021544	-3.6667	19	25.512
0.00029286	-3.5333	43	34.753
0.00039811	-3.4	42	44.846
0.00054117	-3.2667	53	54.819
0.00073564	-3.1333	34	63.475
0.001	-3	84	69.623
0.0013594	-2.8667	93	72.339
0.0018478	-2.7333	72	71.198
0.0025119	-2.6	62	66.379
0.0034145	-2.4667	61	58.623
0.0046416	-2.3333	41	49.043
0.0063096	-2.2	30	38.866
0.008577	-2.0667	31	29.176
0.011659	-1.9333	18	20.747
0.015849	-1.8	18	13.975
0.021544	-1.6667	16	8.9171
0.029286	-1.5333	13	5.3898
0.039811	-1.4	5	3.086
0.054117	-1.2667	4	1.6737
0.073564	-1.1333	3	0.85989
0.1	-1	0	0.41849
0.13594	-0.86667	0	0.19293
0.18478	-0.73333	0	0.08425
0.25119	-0.6	0	0.034852
0.34145	-0.46667	1	0.013657
0.46416	-0.33333	0	0.0050693
0.63096	-0.2	0	0.0017825
0.8577	-0.066667	0	0.0005937
1.1659	0.066667	0	0.00018732
1.5849	0.2	0	5.5985e-005
2.1544	0.33333	0	1.585e-005
2.9286	0.46667	0	4.2508e-006
3.9811	0.6	0	1.0799e-006
5.4117	0.73333	0	2.5987e-007
7.3564	0.86667	0	5.9239e-008
10	1	0	1.2792e-008
13.594	1.1333	0	2.6166e-009
18.478	1.2667	0	5.0699e-010
25.119	1.4	0	9.3056e-011
34.145	1.5333	0	1.6179e-011
46.416	1.6667	1	2.6647e-012
63.096	1.8	0	4.1573e-013
85.77	1.9333	6	6.1439e-014

File: datasets/raw/Boston, Massachusetts/Au/Analyzed Data/C10SH - pur/+150mV_bin75.txt
J	logJ	Histogram	Fit				
1.1659e-008	-7.9333	0	3.5233e-018
1.5849e-008	-7.8	0	3.2209e-017
2.1544e-008	-7.6667	0	2.7828e-016
2.9286e-008	-7.5333	0	2.2724e-015
3.9811e-008	-7.4	0	1.7537e-014
5.4117e-008	-7.2667	0	1.2791e-013
7.3564e-008	-7.1333	0	8.8178e-013
1e-007	-7	0	5.745e-012
1.3594e-007	-6.8667	0	3.5376e-011
1.8478e-007	-6.7333	0	2.0587e-010
2.5119e-007	-6.6	0	1.1324e-009
3.4145e-007	-6.4667	0	5.8864e-009
4.6416e-007	-6.3333	0	2.892e-008
6.3096e-007	-6.2	0	1.3429e-007
8.577e-007	-6.0667	0	5.8932e-007
1.1659e-006	-5.9333	0	2.4443e-006
1.5849e-006	-5.8	0	9.5817e-006
2.1544e-006	-5.6667	0	3.5499e-005
2.9286e-006	-5.5333	0	0.0001243
3.9811e-006	-5.4	0	0.00041135
5.4117e-006	-5.2667	0	0.0012866
7.3564e-006	-5.1333	0	0.0038031
1e-005	-5	0	0.010625
1.3594e-005	-4.8667	0	0.028055
1.8478e-005	-4.7333	0	0.070011
2.5119e-005	-4.6	0	0.16512
3.4145e-005	-4.4667	0	0.36808
4.6416e-005	-4.3333	0	0.77544
6.3096e-005	-4.2	0	1.544
8.577e-005	-4.0667	0	2.9055
0.00011659	-3.9333	18	5.1676
0.00015849	-3.8	9	8.6864
0.00021544	-3.6667	25	13.8
0.00029286	-3.5333	23	20.72
0.00039811	-3.4	10	29.403
0.00054117	-3.2667	41	39.434
0.00073564	-3.1333	65	49.985
0.001	-3	37	59.882
0.0013594	-2.8667	67	67.801
0.0018478	-2.7333	78	72.553
0.0025119	-2.6	95	73.377
0.0034145	-2.4667	62	70.138
0.0046416	-2.3333	66	63.361
0.0063096	-2.2	51	54.098
0.008577	-2.0667	28	43.654
0.011659	-1.9333	30	33.293
0.015849	-1.8	32	23.997
0.021544	-1.6667	14	16.348
0.029286	-1.5333	18	10.525
0.039811	-1.4	14	6.4047
0.054117	-1.2667	9	3.6833
0.073564	-1.1333	3	2.002
0.1	-1	4	1.0285
0.13594	-0.86667	1	0.49933
0.18478	-0.73333	0	0.22912
0.25119	-0.6	0	0.099366
0.34145	-0.46667	0	0.040728
0.46416	-0.33333	1	0.015777
0.63096	-0.2	0	0.0057762
0.8577	-0.066667	0	0.0019987
1.1659	0.066667	0	0.00065364
1.5849	0.2	0	0.00020203
2.1544	0.33333	0	5.9015e-005
2.9286	0.46667	0	1.6293e-005
3.9811	0.6	0	4.2514e-006
5.4117	0.73333	0	1.0484e-006
7.3564	0.86667	0	2.4436e-007
10	1	0	5.3828e-008
13.594	1.1333	0	1.1206e-008
18.478	1.2667	0	2.205e-009
25.119	1.4	0	4.1005e-010
34.145	1.5333	0	7.207e-011
46.416	1.6667	0	1.1972e-011
63.096	1.8	1	1.8795e-012
85.77	1.9333	6	2.7887e-013

File: datasets/raw/Boston, Massachusetts/Au/Analyzed Data/C10SH - pur/+200mV_bin75.txt
J	logJ	Histogram	Fit				
1.1659e-008	-7.9333	0	3.9437e-020
1.5849e-008	-7.8	0	4.2371e-019
2.1544e-008	-7.6667	0	4.2917e-018
2.9286e-008	-7.5333	0	4.0982e-017
3.9811e-008	-7.4	0	3.6893e-016
5.4117e-008	-7.2667	0	3.1311e-015
7.3564e-008	-7.1333	0	2.5052e-014
1e-007	-7	0	1.8897e-013
1.3594e-007	-6.8667	0	1.3438e-012
1.8478e-007	-6.7333	0	9.0086e-012
2.5119e-007	-6.6	0	5.6936e-011
3.4145e-007	-6.4667	0	3.3925e-010
4.6416e-007	-6.3333	0	1.9056e-009
6.3096e-007	-6.2	0	1.0091e-008
8.577e-007	-6.0667	0	5.0381e-008
1.1659e-006	-5.9333	0	2.3713e-007
1.5849e-006	-5.8	0	1.0522e-006
2.1544e-006	-5.6667	0	4.4013e-006
2.9286e-006	-5.5333	0	1.7357e-005
3.9811e-006	-5.4	0	6.4532e-005
5.4117e-006	-5.2667	0	0.00022619
7.3564e-006	-5.1333	0	0.0007474
1e-005	-5	0	0.0023283
1.3594e-005	-4.8667	0	0.0068377
1.8478e-005	-4.7333	0	0.018931
2.5119e-005	-4.6	0	0.049414
3.4145e-005	-4.4667	0	0.1216
4.6416e-005	-4.3333	0	0.28208
6.3096e-005	-4.2	0	0.61693
8.577e-005	-4.0667	0	1.272
0.00011659	-3.9333	0	2.4725
0.00015849	-3.8	5	4.5309
0.00021544	-3.6667	22	7.8275
0.00029286	-3.5333	12	12.749
0.00039811	-3.4	12	19.575
0.00054117	-3.2667	14	28.335
0.00073564	-3.1333	43	38.667
0.001	-3	71	49.747
0.0013594	-2.8667	47	60.337
0.0018478	-2.7333	57	68.991
0.0025119	-2.6	80	74.37
0.0034145	-2.4667	92	75.58
0.0046416	-2.3333	65	72.411
0.0063096	-2.2	72	65.403
0.008577	-2.0667	50	55.692
0.011659	-1.9333	30	44.707
0.015849	-1.8	36	33.835
0.021544	-1.6667	27	24.14
0.029286	-1.5333	16	16.237
0.039811	-1.4	17	10.296
0.054117	-1.2667	15	6.1554
0.073564	-1.1333	9	3.4691
0.1	-1	3	1.8432
0.13594	-0.86667	4	0.92328
0.18478	-0.73333	1	0.436
0.25119	-0.6	0	0.1941
0.34145	-0.46667	0	0.081466
0.46416	-0.33333	0	0.032234
0.63096	-0.2	1	0.012024
0.8577	-0.066667	0	0.0042284
1.1659	0.066667	0	0.0014019
1.5849	0.2	0	0.00043815
2.1544	0.33333	0	0.00012911
2.9286	0.46667	0	3.5864e-005
3.9811	0.6	0	9.3922e-006
5.4117	0.73333	0	2.3189e-006
7.3564	0.86667	0	5.3973e-007
10	1	0	1.1843e-007
13.594	1.1333	0	2.45e-008
18.478	1.2667	0	4.7781e-009
25.119	1.4	0	8.7851e-010
34.145	1.5333	0	1.5227e-010
46.416	1.6667	0	2.4883e-011
63.096	1.8	0	3.8333e-012
85.77	1.9333	7	5.5673e-013

File: datasets/raw/Boston, Massachusetts/Au/Analyzed Data/C10SH - pur/+250mV_bin75.txt
J	logJ	Histogram	Fit				
1.1659e-008	-7.9333	0	4.6879e-021
1.5849e-008	-7.8	0	5.3092e-020
2.1544e-008	-7.6667	0	5.6684e-019
2.9286e-008	-7.5333	0	5.7051e-018
3.9811e-008	-7.4	0	5.4131e-017
5.4117e-008	-7.2667	0	4.8418e-016
7.3564e-008	-7.1333	0	4.0826e-015
1e-007	-7	0	3.2453e-014
1.3594e-007	-6.8667	0	2.4319e-013
1.8478e-007	-6.7333	0	1.7179e-012
2.5119e-007	-6.6	0	1.144e-011
3.4145e-007	-6.4667	0	7.1822e-011
4.6416e-007	-6.3333	0	4.2506e-010
6.3096e-007	-6.2	0	2.3715e-009
8.577e-007	-6.0667	0	1.2473e-008
1.1659e-006	-5.9333	0	6.1842e-008
1.5849e-006	-5.8	0	2.8906e-007
2.1544e-006	-5.6667	0	1.2737e-006
2.9286e-006	-5.5333	0	5.2906e-006
3.9811e-006	-5.4	0	2.0717e-005
5.4117e-006	-5.2667	0	7.6478e-005
7.3564e-006	-5.1333	0	0.00026614
1e-005	-5	0	0.00087311
1.3594e-005	-4.8667	0	0.0027002
1.8478e-005	-4.7333	0	0.0078725
2.5119e-005	-4.6	0	0.021637
3.4145e-005	-4.4667	0	0.05606
4.6416e-005	-4.3333	0	0.13693
6.3096e-005	-4.2	0	0.31529
8.577e-005	-4.0667	0	0.68438
0.00011659	-3.9333	0	1.4004
0.00015849	-3.8	2	2.7015
0.00021544	-3.6667	1	4.9127
0.00029286	-3.5333	18	8.422
0.00039811	-3.4	14	13.611
0.00054117	-3.2667	17	20.736
0.00073564	-3.1333	14	29.782
0.001	-3	44	40.324
0.0013594	-2.8667	78	51.468
0.0018478	-2.7333	38	61.928
0.0025119	-2.6	72	70.245
0.0034145	-2.4667	72	75.114
0.0046416	-2.3333	93	75.719
0.0063096	-2.2	67	71.955
0.008577	-2.0667	66	64.461
0.011659	-1.9333	50	54.439
0.015849	-1.8	34	43.34
0.021544	-1.6667	30	32.528
0.029286	-1.5333	26	23.014
0.039811	-1.4	18	15.35
0.054117	-1.2667	17	9.6517
0.073564	-1.1333	12	5.721
0.1	-1	10	3.1968
0.13594	-0.86667	2	1.684
0.18478	-0.73333	4	0.83625
0.25119	-0.6	1	0.39148
0.34145	-0.46667	0	0.17277
0.46416	-0.33333	0	0.071876
0.63096	-0.2	1	0.02819
0.8577	-0.066667	0	0.010422
1.1659	0.066667	0	0.0036326
1.5849	0.2	0	0.0011936
2.1544	0.33333	0	0.00036971
2.9286	0.46667	0	0.00010796
3.9811	0.6	0	2.9717e-005
5.4117	0.73333	0	7.7116e-006
7.3564	0.86667	0	1.8865e-006
10	1	0	4.3506e-007
13.594	1.1333	0	9.4582e-008
18.478	1.2667	0	1.9384e-008
25.119	1.4	0	3.7452e-009
34.145	1.5333	0	6.8213e-010
46.416	1.6667	0	1.1712e-010
63.096	1.8	0	1.8958e-011
85.77	1.9333	7	2.8927e-012

File: datasets/raw/Boston, Massachusetts/Au/Analyzed Data/C10SH - pur/+300mV_bin75.txt
J	logJ	Histogram	Fit				
1.1659e-008	-7.9333	0	8.4095e-022
1.5849e-008	-7.8	0	9.8633e-021
2.1544e-008	-7.6667	0	1.0909e-019
2.9286e-008	-7.5333	0	1.1377e-018
3.9811e-008	-7.4	0	1.1189e-017
5.4117e-008	-7.2667	0	1.0376e-016
7.3564e-008	-7.1333	0	9.0739e-016
1e-007	-7	0	7.4826e-015
1.3594e-007	-6.8667	0	5.8186e-014
1.8478e-007	-6.7333	0	4.2666e-013
2.5119e-007	-6.6	0	2.9501e-012
3.4145e-007	-6.4667	0	1.9236e-011
4.6416e-007	-6.3333	0	1.1827e-010
6.3096e-007	-6.2	0	6.8572e-010
8.577e-007	-6.0667	0	3.749e-009
1.1659e-006	-5.9333	0	1.9328e-008
1.5849e-006	-5.8	0	9.3964e-008
2.1544e-006	-5.6667	0	4.3076e-007
2.9286e-006	-5.5333	0	1.8621e-006
3.9811e-006	-5.4	0	7.5908e-006
5.4117e-006	-5.2667	0	2.9179e-005
7.3564e-006	-5.1333	0	0.00010577
1e-005	-5	0	0.00036152
1.3594e-005	-4.8667	0	0.0011652
1.8478e-005	-4.7333	0	0.0035416
2.5119e-005	-4.6	0	0.010151
3.4145e-005	-4.4667	0	0.027433
4.6416e-005	-4.3333	0	0.069915
6.3096e-005	-4.2	0	0.16802
8.577e-005	-4.0667	0	0.38076
0.00011659	-3.9333	0	0.81367
0.00015849	-3.8	0	1.6396
0.00021544	-3.6667	0	3.1156
0.00029286	-3.5333	5	5.5827
0.00039811	-3.4	14	9.4329
0.00054117	-3.2667	19	15.03
0.00073564	-3.1333	18	22.581
0.001	-3	17	31.993
0.0013594	-2.8667	55	42.743
0.0018478	-2.7333	72	53.849
0.0025119	-2.6	40	63.971
0.0034145	-2.4667	74	71.663
0.0046416	-2.3333	70	75.702
0.0063096	-2.2	93	75.409
0.008577	-2.0667	68	70.834
0.011659	-1.9333	68	62.742
0.015849	-1.8	45	52.406
0.021544	-1.6667	29	41.276
0.029286	-1.5333	33	30.657
0.039811	-1.4	23	21.471
0.054117	-1.2667	15	14.18
0.073564	-1.1333	16	8.8308
0.1	-1	12	5.186
0.13594	-0.86667	7	2.8718
0.18478	-0.73333	4	1.4997
0.25119	-0.6	3	0.73846
0.34145	-0.46667	1	0.3429
0.46416	-0.33333	0	0.15014
0.63096	-0.2	0	0.061992
0.8577	-0.066667	0	0.024137
1.1659	0.066667	0	0.0088617
1.5849	0.2	0	0.003068
2.1544	0.33333	0	0.0010016
2.9286	0.46667	0	0.00030835
3.9811	0.6	0	8.9515e-005
5.4117	0.73333	0	2.4505e-005
7.3564	0.86667	0	6.3255e-006
10	1	0	1.5397e-006
13.594	1.1333	0	3.5343e-007
18.478	1.2667	0	7.65e-008
25.119	1.4	0	1.5614e-008
34.145	1.5333	0	3.0052e-009
46.416	1.6667	0	5.4542e-010
63.096	1.8	0	9.3346e-011
85.77	1.9333	7	1.5065e-011

File: datasets/raw/Boston, Massachusetts/Au/Analyzed Data/C10SH - pur/+350mV_bin75.txt
J	logJ	Histogram	Fit				
1.1659e-008	-7.9333	0	2.3261e-022
1.5849e-008	-7.8	0	2.7773e-021
2.1544e-008	-7.6667	0	3.1287e-020
2.9286e-008	-7.5333	0	3.3255e-019
3.9811e-008	-7.4	0	3.3351e-018
5.4117e-008	-7.2667	0	3.1558e-017
7.3564e-008	-7.1333	0	2.8175e-016
1e-007	-7	0	2.3734e-015
1.3594e-007	-6.8667	0	1.8864e-014
1.8478e-007	-6.7333	0	1.4147e-013
2.5119e-007	-6.6	0	1.001e-012
3.4145e-007	-6.4667	0	6.6829e-012
4.6416e-007	-6.3333	0	4.2097e-011
6.3096e-007	-6.2	0	2.502e-010
8.577e-007	-6.0667	0	1.4031e-009
1.1659e-006	-5.9333	0	7.4237e-009
1.5849e-006	-5.8	0	3.7061e-008
2.1544e-006	-5.6667	0	1.7457e-007
2.9286e-006	-5.5333	0	7.7586e-007
3.9811e-006	-5.4	0	3.2534e-006
5.4117e-006	-5.2667	0	1.2872e-005
7.3564e-006	-5.1333	0	4.8054e-005
1e-005	-5	0	0.00016926
1.3594e-005	-4.8667	0	0.00056251
1.8478e-005	-4.7333	0	0.0017638
2.5119e-005	-4.6	0	0.0052185
3.4145e-005	-4.4667	0	0.014568
4.6416e-005	-4.3333	0	0.038369
6.3096e-005	-4.2	0	0.095352
8.577e-005	-4.0667	0	0.22358
0.00011659	-3.9333	0	0.49464
0.00015849	-3.8	0	1.0325
0.00021544	-3.6667	0	2.0336
0.00029286	-3.5333	0	3.779
0.00039811	-3.4	9	6.6261
0.00054117	-3.2667	12	10.962
0.00073564	-3.1333	20	17.111
0.001	-3	16	25.2
0.0013594	-2.8667	36	35.018
0.0018478	-2.7333	51	45.913
0.0025119	-2.6	71	56.797
0.0034145	-2.4667	37	66.295
0.0046416	-2.3333	82	73.011
0.0063096	-2.2	81	75.866
0.008577	-2.0667	83	74.381
0.011659	-1.9333	58	68.806
0.015849	-1.8	72	60.055
0.021544	-1.6667	40	49.457
0.029286	-1.5333	30	38.429
0.039811	-1.4	29	28.174
0.054117	-1.2667	21	19.489
0.073564	-1.1333	14	12.72
0.1	-1	17	7.8329
0.13594	-0.86667	9	4.5512
0.18478	-0.73333	6	2.495
0.25119	-0.6	3	1.2906
0.34145	-0.46667	3	0.62987
0.46416	-0.33333	0	0.29005
0.63096	-0.2	0	0.12602
0.8577	-0.066667	0	0.051661
1.1659	0.066667	0	0.019982
1.5849	0.2	0	0.0072925
2.1544	0.33333	0	0.0025111
2.9286	0.46667	0	0.00081584
3.9811	0.6	0	0.00025009
5.4117	0.73333	0	7.2336e-005
7.3564	0.86667	0	1.974e-005
10	1	0	5.083e-006
13.594	1.1333	0	1.2349e-006
18.478	1.2667	0	2.8307e-007
25.119	1.4	0	6.1223e-008
34.145	1.5333	0	1.2494e-008
46.416	1.6667	0	2.4056e-009
63.096	1.8	0	4.3702e-010
85.77	1.9333	8	7.491e-011

File: datasets/raw/Boston, Massachusetts/Au/Analyzed Data/C10SH - pur/+400mV_bin75.txt
J	logJ	Histogram	Fit				
1.1659e-008	-7.9333	0	1.7419e-023
1.5849e-008	-7.8	0	2.2527e-022
2.1544e-008	-7.6667	0	2.7462e-021
2.9286e-008	-7.5333	0	3.1558e-020
3.9811e-008	-7.4	0	3.4183e-019
5.4117e-008	-7.2667	0	3.4903e-018
7.3564e-008	-7.1333	0	3.3594e-017
1e-007	-7	0	3.0479e-016
1.3594e-007	-6.8667	0	2.6066e-015
1.8478e-007	-6.7333	0	2.1014e-014
2.5119e-007	-6.6	0	1.5969e-013
3.4145e-007	-6.4667	0	1.1439e-012
4.6416e-007	-6.3333	0	7.7238e-012
6.3096e-007	-6.2	0	4.9161e-011
8.577e-007	-6.0667	0	2.9496e-010
1.1659e-006	-5.9333	0	1.6682e-009
1.5849e-006	-5.8	0	8.8933e-009
2.1544e-006	-5.6667	0	4.4692e-008
2.9286e-006	-5.5333	0	2.1171e-007
3.9811e-006	-5.4	0	9.4534e-007
5.4117e-006	-5.2667	0	3.9791e-006
7.3564e-006	-5.1333	0	1.5788e-005
1e-005	-5	0	5.9047e-005
1.3594e-005	-4.8667	0	0.00020817
1.8478e-005	-4.7333	0	0.00069181
2.5119e-005	-4.6	0	0.0021672
3.4145e-005	-4.4667	0	0.0063995
4.6416e-005	-4.3333	0	0.017813
6.3096e-005	-4.2	0	0.046738
8.577e-005	-4.0667	0	0.1156
0.00011659	-3.9333	0	0.26951
0.00015849	-3.8	0	0.5923
0.00021544	-3.6667	0	1.227
0.00029286	-3.5333	0	2.396
0.00039811	-3.4	0	4.4105
0.00054117	-3.2667	10	7.6529
0.00073564	-3.1333	19	12.517
0.001	-3	15	19.298
0.0013594	-2.8667	17	28.047
0.0018478	-2.7333	44	38.423
0.0025119	-2.6	72	49.618
0.0034145	-2.4667	47	60.399
0.0046416	-2.3333	50	69.306
0.0063096	-2.2	79	74.963
0.008577	-2.0667	93	76.43
0.011659	-1.9333	72	73.456
0.015849	-1.8	71	66.548
0.021544	-1.6667	55	56.831
0.029286	-1.5333	32	45.748
0.039811	-1.4	34	34.714
0.054117	-1.2667	23	24.83
0.073564	-1.1333	21	16.742
0.1	-1	15	10.641
0.13594	-0.86667	13	6.3749
0.18478	-0.73333	10	3.6001
0.25119	-0.6	3	1.9165
0.34145	-0.46667	4	0.96171
0.46416	-0.33333	1	0.4549
0.63096	-0.2	0	0.20283
0.8577	-0.066667	0	0.085251
1.1659	0.066667	0	0.033776
1.5849	0.2	0	0.012614
2.1544	0.33333	0	0.0044406
2.9286	0.46667	0	0.0014736
3.9811	0.6	0	0.00046094
5.4117	0.73333	0	0.00013591
7.3564	0.86667	0	3.7777e-005
10	1	0	9.8976e-006
13.594	1.1333	0	2.4444e-006
18.478	1.2667	0	5.6907e-007
25.119	1.4	0	1.2488e-007
34.145	1.5333	0	2.5833e-008
46.416	1.6667	0	5.0372e-009
63.096	1.8	0	9.2587e-010
85.77	1.9333	8	1.6042e-010

File: datasets/raw/Boston, Massachusetts/Au/Analyzed Data/C10SH - pur/+450mV_bin75.txt
J	logJ	Histogram	Fit				
1.1659e-008	-7.9333	0	8.1618e-024
1.5849e-008	-7.8	0	1.0554e-022
2.1544e-008	-7.6667	0	1.2875e-021
2.9286e-008	-7.5333	0	1.4818e-020
3.9811e-008	-7.4	0	1.6087e-019
5.4117e-008	-7.2667	0	1.6477e-018
7.3564e-008	-7.1333	0	1.5921e-017
1e-007	-7	0	1.4513e-016
1.3594e-007	-6.8667	0	1.248e-015
1.8478e-007	-6.7333	0	1.0124e-014
2.5119e-007	-6.6	0	7.7485e-014
3.4145e-007	-6.4667	0	5.5944e-013
4.6416e-007	-6.3333	0	3.8104e-012
6.3096e-007	-6.2	0	2.4484e-011
8.577e-007	-6.0667	0	1.4842e-010
1.1659e-006	-5.9333	0	8.4876e-010
1.5849e-006	-5.8	0	4.579e-009
2.1544e-006	-5.6667	0	2.3304e-008
2.9286e-006	-5.5333	0	1.1189e-007
3.9811e-006	-5.4	0	5.0681e-007
5.4117e-006	-5.2667	0	2.1657e-006
7.3564e-006	-5.1333	0	8.7301e-006
1e-005	-5	0	3.32e-005
1.3594e-005	-4.8667	0	0.00011911
1.8478e-005	-4.7333	0	0.00040313
2.5119e-005	-4.6	0	0.0012871
3.4145e-005	-4.4667	0	0.0038771
4.6416e-005	-4.3333	0	0.011017
6.3096e-005	-4.2	0	0.029534
8.577e-005	-4.0667	0	0.074691
0.00011659	-3.9333	0	0.1782
0.00015849	-3.8	0	0.40107
0.00021544	-3.6667	0	0.8516
0.00029286	-3.5333	0	1.7058
0.00039811	-3.4	0	3.2235
0.00054117	-3.2667	2	5.7466
0.00073564	-3.1333	16	9.6645
0.001	-3	17	15.333
0.0013594	-2.8667	18	22.95
0.0018478	-2.7333	12	32.406
0.0025119	-2.6	63	43.167
0.0034145	-2.4667	78	54.246
0.0046416	-2.3333	32	64.31
0.0063096	-2.2	76	71.924
0.008577	-2.0667	71	75.885
0.011659	-1.9333	93	75.532
0.015849	-1.8	67	70.924
0.021544	-1.6667	69	62.827
0.029286	-1.5333	41	52.504
0.039811	-1.4	32	41.393
0.054117	-1.2667	36	30.785
0.073564	-1.1333	23	21.6
0.1	-1	14	14.297
0.13594	-0.86667	18	8.9278
0.18478	-0.73333	8	5.2593
0.25119	-0.6	7	2.9228
0.34145	-0.46667	3	1.5323
0.46416	-0.33333	4	0.75788
0.63096	-0.2	0	0.35362
0.8577	-0.066667	0	0.15565
1.1659	0.066667	0	0.064636
1.5849	0.2	0	0.025321
2.1544	0.33333	0	0.0093579
2.9286	0.46667	0	0.0032626
3.9811	0.6	0	0.0010731
5.4117	0.73333	0	0.00033296
7.3564	0.86667	0	9.7465e-005
10	1	0	2.6915e-005
13.594	1.1333	0	7.0116e-006
18.478	1.2667	0	1.7232e-006
25.119	1.4	0	3.9953e-007
34.145	1.5333	0	8.7387e-008
46.416	1.6667	0	1.8032e-008
63.096	1.8	0	3.5101e-009
85.77	1.9333	8	6.4459e-010

File: datasets/raw/Boston, Massachusetts/Au/Analyzed Data/C10SH - pur/+500mV_bin75.txt
J	logJ	Histogram	Fit				
1.1659e-008	-7.9333	0	5.7968e-025
1.5849e-008	-7.8	0	8.1392e-024
2.1544e-008	-7.6667	0	1.077e-022
2.9286e-008	-7.5333	0	1.3429e-021
3.9811e-008	-7.4	0	1.5781e-020
5.4117e-008	-7.2667	0	1.7477e-019
7.3564e-008	-7.1333	0	1.824e-018
1e-007	-7	0	1.7939e-017
1.3594e-007	-6.8667	0	1.6627e-016
1.8478e-007	-6.7333	0	1.4523e-015
2.5119e-007	-6.6	0	1.1955e-014
3.4145e-007	-6.4667	0	9.2735e-014
4.6416e-007	-6.3333	0	6.7793e-013
6.3096e-007	-6.2	0	4.6705e-012
8.577e-007	-6.0667	0	3.0322e-011
1.1659e-006	-5.9333	0	1.8552e-010
1.5849e-006	-5.8	0	1.0697e-009
2.1544e-006	-5.6667	0	5.8126e-009
2.9286e-006	-5.5333	0	2.9765e-008
3.9811e-006	-5.4	0	1.4364e-007
5.4117e-006	-5.2667	0	6.5322e-007
7.3564e-006	-5.1333	0	2.7995e-006
1e-005	-5	0	1.1307e-005
1.3594e-005	-4.8667	0	4.3036e-005
1.8478e-005	-4.7333	0	0.00015437
2.5119e-005	-4.6	0	0.00052181
3.4145e-005	-4.4667	0	0.0016623
4.6416e-005	-4.3333	0	0.0049902
6.3096e-005	-4.2	0	0.014118
8.577e-005	-4.0667	0	0.03764
0.00011659	-3.9333	0	0.094572
0.00015849	-3.8	0	0.22393
0.00021544	-3.6667	0	0.49967
0.00029286	-3.5333	0	1.0507
0.00039811	-3.4	0	2.0822
0.00054117	-3.2667	0	3.8887
0.00073564	-3.1333	8	6.844
0.001	-3	12	11.351
0.0013594	-2.8667	20	17.742
0.0018478	-2.7333	18	26.134
0.0025119	-2.6	37	36.278
0.0034145	-2.4667	61	47.457
0.0046416	-2.3333	59	58.506
0.0063096	-2.2	45	67.971
0.008577	-2.0667	80	74.419
0.011659	-1.9333	86	76.784
0.015849	-1.8	85	74.661
0.021544	-1.6667	59	68.414
0.029286	-1.5333	63	59.079
0.039811	-1.4	40	48.078
0.054117	-1.2667	31	36.872
0.073564	-1.1333	23	26.649
0.1	-1	27	18.151
0.13594	-0.86667	14	11.65
0.18478	-0.73333	14	7.0471
0.25119	-0.6	8	4.0172
0.34145	-0.46667	4	2.158
0.46416	-0.33333	5	1.0925
0.63096	-0.2	1	0.52123
0.8577	-0.066667	0	0.23435
1.1659	0.066667	0	0.099296
1.5849	0.2	0	0.039649
2.1544	0.33333	0	0.01492
2.9286	0.46667	0	0.0052908
3.9811	0.6	0	0.0017681
5.4117	0.73333	0	0.00055685
7.3564	0.86667	0	0.00016527
10	1	0	4.6226e-005
13.594	1.1333	0	1.2185e-005
18.478	1.2667	0	3.0266e-006
25.119	1.4	0	7.0851e-007
34.145	1.5333	0	1.563e-007
46.416	1.6667	0	3.2494e-008
63.096	1.8	0	6.3663e-009
85.77	1.9333	8	1.1754e-009

File: datasets/raw/Boston, Massachusetts/Au/Analyzed Data/C10SH - pur/+50mV_bin75.txt
J	logJ	Histogram	Fit				
1.1659e-008	-7.9333	0	1.6266e-014
1.5849e-008	-7.8	0	1.18e-013
2.1544e-008	-7.6667	0	8.0939e-013
2.9286e-008	-7.5333	0	5.2493e-012
3.9811e-008	-7.4	0	3.219e-011
5.4117e-008	-7.2667	0	1.8664e-010
7.3564e-008	-7.1333	0	1.0232e-009
1e-007	-7	0	5.3035e-009
1.3594e-007	-6.8667	0	2.5993e-008
1.8478e-007	-6.7333	0	1.2045e-007
2.5119e-007	-6.6	0	5.2775e-007
3.4145e-007	-6.4667	0	2.1864e-006
4.6416e-007	-6.3333	0	8.5641e-006
6.3096e-007	-6.2	0	3.1718e-005
8.577e-007	-6.0667	0	0.00011107
1.1659e-006	-5.9333	0	0.00036777
1.5849e-006	-5.8	0	0.0011513
2.1544e-006	-5.6667	0	0.0034081
2.9286e-006	-5.5333	0	0.0095385
3.9811e-006	-5.4	0	0.025242
5.4117e-006	-5.2667	0	0.063158
7.3564e-006	-5.1333	0	0.14942
1e-005	-5	0	0.33423
1.3594e-005	-4.8667	3	0.70691
1.8478e-005	-4.7333	0	1.4137
2.5119e-005	-4.6	9	2.673
3.4145e-005	-4.4667	9	4.7787
4.6416e-005	-4.3333	9	8.0779
6.3096e-005	-4.2	15	12.911
8.577e-005	-4.0667	12	19.511
0.00011659	-3.9333	27	27.879
0.00015849	-3.8	37	37.664
0.00021544	-3.6667	76	48.113
0.00029286	-3.5333	27	58.111
0.00039811	-3.4	56	66.363
0.00054117	-3.2667	74	71.657
0.00073564	-3.1333	100	73.158
0.001	-3	65	70.621
0.0013594	-2.8667	68	64.457
0.0018478	-2.7333	55	55.626
0.0025119	-2.6	30	45.39
0.0034145	-2.4667	28	35.019
0.0046416	-2.3333	33	25.546
0.0063096	-2.2	15	17.62
0.008577	-2.0667	16	11.491
0.011659	-1.9333	16	7.0855
0.015849	-1.8	11	4.131
0.021544	-1.6667	4	2.2773
0.029286	-1.5333	4	1.187
0.039811	-1.4	1	0.58496
0.054117	-1.2667	0	0.27258
0.073564	-1.1333	0	0.12009
0.1	-1	0	0.050028
0.13594	-0.86667	1	0.019705
0.18478	-0.73333	0	0.0073387
0.25119	-0.6	0	0.0025842
0.34145	-0.46667	0	0.00086039
0.46416	-0.33333	0	0.00027085
0.63096	-0.2	0	8.062e-005
0.8577	-0.066667	0	2.2689e-005
1.1659	0.066667	0	6.0376e-006
1.5849	0.2	0	1.5191e-006
2.1544	0.33333	0	3.6138e-007
2.9286	0.46667	0	8.1285e-008
3.9811	0.6	0	1.7288e-008
5.4117	0.73333	0	3.4763e-009
7.3564	0.86667	0	6.6096e-010
10	1	0	1.1882e-010
13.594	1.1333	0	2.0197e-011
18.478	1.2667	0	3.2461e-012
25.119	1.4	1	4.9327e-013
34.145	1.5333	0	7.0874e-014
46.416	1.6667	0	9.6283e-015
63.096	1.8	0	1.2368e-015
85.77	1.9333	6	1.5021e-016

File: datasets/raw/Boston, Massachusetts/Au/Analyzed Data/C10SH - pur/-100mV_bin75.txt
J	logJ	Histogram	Fit				
1.1659e-008	-7.9333	0	3.2595e-016
1.5849e-008	-7.8	0	2.6151e-015
2.1544e-008	-7.6667	0	1.9844e-014
2.9286e-008	-7.5333	0	1.4242e-013
3.9811e-008	-7.4	0	9.6675e-013
5.4117e-008	-7.2667	0	6.2064e-012
7.3564e-008	-7.1333	0	3.7685e-011
1e-007	-7	0	2.1642e-010
1.3594e-007	-6.8667	0	1.1755e-009
1.8478e-007	-6.7333	0	6.0384e-009
2.5119e-007	-6.6	0	2.9338e-008
3.4145e-007	-6.4667	0	1.3481e-007
4.6416e-007	-6.3333	0	5.8592e-007
6.3096e-007	-6.2	0	2.4084e-006
8.577e-007	-6.0667	0	9.3632e-006
1.1659e-006	-5.9333	0	3.4428e-005
1.5849e-006	-5.8	0	0.00011973
2.1544e-006	-5.6667	0	0.00039379
2.9286e-006	-5.5333	0	0.001225
3.9811e-006	-5.4	0	0.0036042
5.4117e-006	-5.2667	0	0.010029
7.3564e-006	-5.1333	0	0.026396
1e-005	-5	0	0.065704
1.3594e-005	-4.8667	2	0.15468
1.8478e-005	-4.7333	0	0.34442
2.5119e-005	-4.6	6	0.72533
3.4145e-005	-4.4667	0	1.4447
4.6416e-005	-4.3333	0	2.7215
6.3096e-005	-4.2	7	4.8489
8.577e-005	-4.0667	11	8.1708
0.00011659	-3.9333	20	13.022
0.00015849	-3.8	26	19.629
0.00021544	-3.6667	24	27.984
0.00029286	-3.5333	40	37.733
0.00039811	-3.4	55	48.12
0.00054117	-3.2667	39	58.04
0.00073564	-3.1333	48	66.209
0.001	-3	79	71.435
0.0013594	-2.8667	104	72.894
0.0018478	-2.7333	61	70.352
0.0025119	-2.6	68	64.217
0.0034145	-2.4667	53	55.44
0.0046416	-2.3333	38	45.268
0.0063096	-2.2	25	34.959
0.008577	-2.0667	30	25.534
0.011659	-1.9333	15	17.639
0.015849	-1.8	15	11.525
0.021544	-1.6667	12	7.1215
0.029286	-1.5333	12	4.1621
0.039811	-1.4	3	2.3006
0.054117	-1.2667	5	1.2028
0.073564	-1.1333	1	0.59472
0.1	-1	0	0.27812
0.13594	-0.86667	0	0.12301
0.18478	-0.73333	0	0.05146
0.25119	-0.6	0	0.02036
0.34145	-0.46667	0	0.0076188
0.46416	-0.33333	0	0.0026964
0.63096	-0.2	0	0.00090258
0.8577	-0.066667	0	0.00028575
1.1659	0.066667	0	8.556e-005
1.5849	0.2	0	2.423e-005
2.1544	0.33333	0	6.4899e-006
2.9286	0.46667	0	1.644e-006
3.9811	0.6	0	3.939e-007
5.4117	0.73333	0	8.9259e-008
7.3564	0.86667	0	1.913e-008
10	1	0	3.8777e-009
13.594	1.1333	0	7.434e-010
18.478	1.2667	0	1.348e-010
25.119	1.4	0	2.3116e-011
34.145	1.5333	0	3.7494e-012
46.416	1.6667	0	5.7517e-013
63.096	1.8	0	8.3451e-014
85.77	1.9333	9	1.1451e-014

File: datasets/raw/Boston, Massachusetts/Au/Analyzed Data/C10SH - pur/-150mV_bin75.txt
J	logJ	Histogram	Fit				
1.1659e-008	-7.9333	0	5.1998e-017
1.5849e-008	-7.8	0	4.2694e-016
2.1544e-008	-7.6667	0	3.3197e-015
2.9286e-008	-7.5333	0	2.4445e-014
3.9811e-008	-7.4	0	1.7047e-013
5.4117e-008	-7.2667	0	1.1258e-012
7.3564e-008	-7.1333	0	7.041e-012
1e-007	-7	0	4.1703e-011
1.3594e-007	-6.8667	0	2.3391e-010
1.8478e-007	-6.7333	0	1.2425e-009
2.5119e-007	-6.6	0	6.2505e-009
3.4145e-007	-6.4667	0	2.9777e-008
4.6416e-007	-6.3333	0	1.3434e-007
6.3096e-007	-6.2	0	5.7399e-007
8.577e-007	-6.0667	0	2.3225e-006
1.1659e-006	-5.9333	0	8.8993e-006
1.5849e-006	-5.8	0	3.2294e-005
2.1544e-006	-5.6667	0	0.00011098
2.9286e-006	-5.5333	0	0.00036119
3.9811e-006	-5.4	0	0.0011132
5.4117e-006	-5.2667	0	0.0032492
7.3564e-006	-5.1333	0	0.0089814
1e-005	-5	0	0.023511
1.3594e-005	-4.8667	0	0.058284
1.8478e-005	-4.7333	0	0.13683
2.5119e-005	-4.6	1	0.30422
3.4145e-005	-4.4667	0	0.64054
4.6416e-005	-4.3333	0	1.2772
6.3096e-005	-4.2	0	2.4118
8.577e-005	-4.0667	2	4.313
0.00011659	-3.9333	20	7.3043
0.00015849	-3.8	23	11.715
0.00021544	-3.6667	23	17.793
0.00029286	-3.5333	22	25.593
0.00039811	-3.4	28	34.862
0.00054117	-3.2667	50	44.973
0.00073564	-3.1333	49	54.942
0.001	-3	40	63.565
0.0013594	-2.8667	81	69.644
0.0018478	-2.7333	86	72.263
0.0025119	-2.6	77	71.008
0.0034145	-2.4667	60	66.078
0.0046416	-2.3333	70	58.232
0.0063096	-2.2	41	48.6
0.008577	-2.0667	22	38.411
0.011659	-1.9333	28	28.751
0.015849	-1.8	21	20.379
0.021544	-1.6667	18	13.68
0.029286	-1.5333	13	8.6969
0.039811	-1.4	12	5.2358
0.054117	-1.2667	6	2.9852
0.073564	-1.1333	4	1.6118
0.1	-1	2	0.82417
0.13594	-0.86667	0	0.39909
0.18478	-0.73333	0	0.18302
0.25119	-0.6	0	0.079483
0.34145	-0.46667	0	0.03269
0.46416	-0.33333	0	0.012733
0.63096	-0.2	0	0.0046965
0.8577	-0.066667	0	0.0016406
1.1659	0.066667	0	0.00054271
1.5849	0.2	0	0.00017002
2.1544	0.33333	0	5.0443e-005
2.9286	0.46667	0	1.4173e-005
3.9811	0.6	0	3.7711e-006
5.4117	0.73333	0	9.5025e-007
7.3564	0.86667	0	2.2676e-007
10	1	0	5.1246e-008
13.594	1.1333	0	1.0968e-008
18.478	1.2667	0	2.2229e-009
25.119	1.4	0	4.2667e-010
34.145	1.5333	0	7.7558e-011
46.416	1.6667	0	1.3351e-011
63.096	1.8	0	2.1765e-012
85.77	1.9333	9	3.3602e-013

File: datasets/raw/Boston, Massachusetts/Au/Analyzed Data/C10SH - pur/-200mV_bin75.txt
J	logJ	Histogram	Fit				
1.1659e-008	-7.9333	0	6.03e-019
1.5849e-008	-7.8	0	5.9141e-018
2.1544e-008	-7.6667	0	5.4747e-017
2.9286e-008	-7.5333	0	4.7835e-016
3.9811e-008	-7.4	0	3.945e-015
5.4117e-008	-7.2667	0	3.0708e-014
7.3564e-008	-7.1333	0	2.2562e-013
1e-007	-7	0	1.5646e-012
1.3594e-007	-6.8667	0	1.0241e-011
1.8478e-007	-6.7333	0	6.3268e-011
2.5119e-007	-6.6	0	3.6893e-010
3.4145e-007	-6.4667	0	2.0305e-009
4.6416e-007	-6.3333	0	1.0548e-008
6.3096e-007	-6.2	0	5.1722e-008
8.577e-007	-6.0667	0	2.3937e-007
1.1659e-006	-5.9333	0	1.0457e-006
1.5849e-006	-5.8	0	4.3113e-006
2.1544e-006	-5.6667	0	1.6778e-005
2.9286e-006	-5.5333	0	6.1628e-005
3.9811e-006	-5.4	0	0.00021366
5.4117e-006	-5.2667	0	0.00069918
7.3564e-006	-5.1333	0	0.0021596
1e-005	-5	0	0.0062957
1.3594e-005	-4.8667	0	0.017324
1.8478e-005	-4.7333	0	0.044992
2.5119e-005	-4.6	0	0.11029
3.4145e-005	-4.4667	0	0.2552
4.6416e-005	-4.3333	0	0.55733
6.3096e-005	-4.2	0	1.1488
8.577e-005	-4.0667	0	2.2352
0.00011659	-3.9333	6	4.1046
0.00015849	-3.8	13	7.1145
0.00021544	-3.6667	19	11.639
0.00029286	-3.5333	12	17.973
0.00039811	-3.4	15	26.196
0.00054117	-3.2667	42	36.037
0.00073564	-3.1333	59	46.792
0.001	-3	56	57.347
0.0013594	-2.8667	42	66.337
0.0018478	-2.7333	74	72.429
0.0025119	-2.6	94	74.642
0.0034145	-2.4667	73	72.604
0.0046416	-2.3333	66	66.657
0.0063096	-2.2	66	57.762
0.008577	-2.0667	35	47.245
0.011659	-1.9333	21	36.473
0.015849	-1.8	30	26.577
0.021544	-1.6667	21	18.278
0.029286	-1.5333	17	11.866
0.039811	-1.4	15	7.2702
0.054117	-1.2667	12	4.2045
0.073564	-1.1333	5	2.2951
0.1	-1	4	1.1825
0.13594	-0.86667	2	0.57503
0.18478	-0.73333	0	0.26394
0.25119	-0.6	0	0.11435
0.34145	-0.46667	0	0.046758
0.46416	-0.33333	0	0.018047
0.63096	-0.2	0	0.0065743
0.8577	-0.066667	0	0.0022605
1.1659	0.066667	0	0.00073365
1.5849	0.2	0	0.00022473
2.1544	0.33333	0	6.4978e-005
2.9286	0.46667	0	1.7732e-005
3.9811	0.6	0	4.5675e-006
5.4117	0.73333	0	1.1105e-006
7.3564	0.86667	0	2.5482e-007
10	1	0	5.5193e-008
13.594	1.1333	0	1.1283e-008
18.478	1.2667	0	2.1772e-009
25.119	1.4	0	3.9654e-010
34.145	1.5333	0	6.8166e-011
46.416	1.6667	0	1.106e-011
63.096	1.8	0	1.6938e-012
85.77	1.9333	9	2.4484e-013

File: datasets/raw/Boston, Massachusetts/Au/Analyzed Data/C10SH - pur/-250mV_bin75.txt
J	logJ	Histogram	Fit				
1.1659e-008	-7.9333	0	2.6647e-019
1.5849e-008	-7.8	0	2.6043e-018
2.1544e-008	-7.6667	0	2.4052e-017
2.9286e-008	-7.5333	0	2.0992e-016
3.9811e-008	-7.4	0	1.7313e-015
5.4117e-008	-7.2667	0	1.3494e-014
7.3564e-008	-7.1333	0	9.9387e-014
1e-007	-7	0	6.9175e-013
1.3594e-007	-6.8667	0	4.5499e-012
1.8478e-007	-6.7333	0	2.828e-011
2.5119e-007	-6.6	0	1.6611e-010
3.4145e-007	-6.4667	0	9.2202e-010
4.6416e-007	-6.3333	0	4.8363e-009
6.3096e-007	-6.2	0	2.3973e-008
8.577e-007	-6.0667	0	1.1229e-007
1.1659e-006	-5.9333	0	4.9708e-007
1.5849e-006	-5.8	0	2.0793e-006
2.1544e-006	-5.6667	0	8.2197e-006
2.9286e-006	-5.5333	0	3.0705e-005
3.9811e-006	-5.4	0	0.00010839
5.4117e-006	-5.2667	0	0.0003616
7.3564e-006	-5.1333	0	0.0011399
1e-005	-5	0	0.003396
1.3594e-005	-4.8667	0	0.0095605
1.8478e-005	-4.7333	0	0.025435
2.5119e-005	-4.6	0	0.063945
3.4145e-005	-4.4667	0	0.15192
4.6416e-005	-4.3333	0	0.34108
6.3096e-005	-4.2	0	0.72364
8.577e-005	-4.0667	0	1.4508
0.00011659	-3.9333	0	2.7489
0.00015849	-3.8	7	4.9217
0.00021544	-3.6667	17	8.3274
0.00029286	-3.5333	13	13.315
0.00039811	-3.4	18	20.118
0.00054117	-3.2667	16	28.726
0.00073564	-3.1333	53	38.761
0.001	-3	62	49.424
0.0013594	-2.8667	45	59.555
0.0018478	-2.7333	50	67.815
0.0025119	-2.6	78	72.974
0.0034145	-2.4667	87	74.206
0.0046416	-2.3333	79	71.309
0.0063096	-2.2	62	64.755
0.008577	-2.0667	58	55.57
0.011659	-1.9333	36	45.065
0.015849	-1.8	24	34.535
0.021544	-1.6667	27	25.01
0.029286	-1.5333	17	17.116
0.039811	-1.4	18	11.069
0.054117	-1.2667	11	6.7651
0.073564	-1.1333	13	3.9071
0.1	-1	2	2.1324
0.13594	-0.86667	5	1.0998
0.18478	-0.73333	1	0.53602
0.25119	-0.6	0	0.24688
0.34145	-0.46667	0	0.10745
0.46416	-0.33333	0	0.044196
0.63096	-0.2	0	0.017178
0.8577	-0.066667	0	0.0063098
1.1659	0.066667	0	0.0021901
1.5849	0.2	0	0.00071839
2.1544	0.33333	0	0.00022268
2.9286	0.46667	0	6.5228e-005
3.9811	0.6	0	1.8056e-005
5.4117	0.73333	0	4.7231e-006
7.3564	0.86667	0	1.1675e-006
10	1	0	2.7274e-007
13.594	1.1333	0	6.0208e-008
18.478	1.2667	0	1.256e-008
25.119	1.4	0	2.476e-009
34.145	1.5333	0	4.6127e-010
46.416	1.6667	0	8.1206e-011
63.096	1.8	0	1.351e-011
85.77	1.9333	9	2.1239e-012

File: datasets/raw/Boston, Massachusetts/Au/Analyzed Data/C10SH - pur/-300mV_bin75.txt
J	logJ	Histogram	Fit				
1.1659e-008	-7.9333	0	1.5366e-019
1.5849e-008	-7.8	0	1.4911e-018
2.1544e-008	-7.6667	0	1.3688e-017
2.9286e-008	-7.5333	0	1.1886e-016
3.9811e-008	-7.4	0	9.7638e-016
5.4117e-008	-7.2667	0	7.5868e-015
7.3564e-008	-7.1333	0	5.5766e-014
1e-007	-7	0	3.8775e-013
1.3594e-007	-6.8667	0	2.5504e-012
1.8478e-007	-6.7333	0	1.5868e-011
2.5119e-007	-6.6	0	9.3395e-011
3.4145e-007	-6.4667	0	5.1998e-010
4.6416e-007	-6.3333	0	2.7386e-009
6.3096e-007	-6.2	0	1.3644e-008
8.577e-007	-6.0667	0	6.4299e-008
1.1659e-006	-5.9333	0	2.8665e-007
1.5849e-006	-5.8	0	1.2088e-006
2.1544e-006	-5.6667	0	4.8224e-006
2.9286e-006	-5.5333	0	1.8198e-005
3.9811e-006	-5.4	0	6.496e-005
5.4117e-006	-5.2667	0	0.00021935
7.3564e-006	-5.1333	0	0.00070068
1e-005	-5	0	0.0021172
1.3594e-005	-4.8667	0	0.0060516
1.8478e-005	-4.7333	0	0.016363
2.5119e-005	-4.6	0	0.041851
3.4145e-005	-4.4667	0	0.10126
4.6416e-005	-4.3333	0	0.23175
6.3096e-005	-4.2	0	0.50175
8.577e-005	-4.0667	0	1.0276
0.00011659	-3.9333	0	1.9908
0.00015849	-3.8	0	3.6484
0.00021544	-3.6667	11	6.3248
0.00029286	-3.5333	14	10.372
0.00039811	-3.4	16	16.09
0.00054117	-3.2667	20	23.611
0.00073564	-3.1333	37	32.775
0.001	-3	45	43.037
0.0013594	-2.8667	64	53.458
0.0018478	-2.7333	37	62.814
0.0025119	-2.6	69	69.818
0.0034145	-2.4667	71	73.409
0.0046416	-2.3333	99	73.013
0.0063096	-2.2	62	68.695
0.008577	-2.0667	72	61.139
0.011659	-1.9333	42	51.473
0.015849	-1.8	26	40.994
0.021544	-1.6667	25	30.883
0.029286	-1.5333	27	22.009
0.039811	-1.4	18	14.837
0.054117	-1.2667	18	9.4616
0.073564	-1.1333	11	5.7076
0.1	-1	9	3.2569
0.13594	-0.86667	2	1.7581
0.18478	-0.73333	4	0.89771
0.25119	-0.6	0	0.43362
0.34145	-0.46667	0	0.19813
0.46416	-0.33333	0	0.085637
0.63096	-0.2	0	0.035014
0.8577	-0.066667	0	0.013542
1.1659	0.066667	0	0.0049547
1.5849	0.2	0	0.0017148
2.1544	0.33333	0	0.00056141
2.9286	0.46667	0	0.00017386
3.9811	0.6	0	5.0935e-005
5.4117	0.73333	0	1.4115e-005
7.3564	0.86667	0	3.7003e-006
10	1	0	9.1761e-007
13.594	1.1333	0	2.1525e-007
18.478	1.2667	0	4.7764e-008
25.119	1.4	0	1.0026e-008
34.145	1.5333	0	1.9908e-009
46.416	1.6667	0	3.7394e-010
63.096	1.8	0	6.6442e-011
85.77	1.9333	9	1.1167e-011

File: datasets/raw/Boston, Massachusetts/Au/Analyzed Data/C10SH - pur/-350mV_bin75.txt
J	logJ	Histogram	Fit				
1.1659e-008	-7.9333	0	8.5466e-020
1.5849e-008	-7.8	0	8.29e-019
2.1544e-008	-7.6667	0	7.6119e-018
2.9286e-008	-7.5333	0	6.6163e-017
3.9811e-008	-7.4	0	5.4439e-016
5.4117e-008	-7.2667	0	4.2403e-015
7.3564e-008	-7.1333	0	3.1264e-014
1e-007	-7	0	2.1822e-013
1.3594e-007	-6.8667	0	1.4418e-012
1.8478e-007	-6.7333	0	9.0179e-012
2.5119e-007	-6.6	0	5.3393e-011
3.4145e-007	-6.4667	0	2.9925e-010
4.6416e-007	-6.3333	0	1.5877e-009
6.3096e-007	-6.2	0	7.9742e-009
8.577e-007	-6.0667	0	3.7913e-008
1.1659e-006	-5.9333	0	1.7063e-007
1.5849e-006	-5.8	0	7.2697e-007
2.1544e-006	-5.6667	0	2.9319e-006
2.9286e-006	-5.5333	0	1.1193e-005
3.9811e-006	-5.4	0	4.0454e-005
5.4117e-006	-5.2667	0	0.0001384
7.3564e-006	-5.1333	0	0.00044821
1e-005	-5	0	0.0013741
1.3594e-005	-4.8667	0	0.0039878
1.8478e-005	-4.7333	0	0.010955
2.5119e-005	-4.6	0	0.02849
3.4145e-005	-4.4667	0	0.070137
4.6416e-005	-4.3333	0	0.16345
6.3096e-005	-4.2	0	0.36057
8.577e-005	-4.0667	0	0.75297
0.00011659	-3.9333	0	1.4885
0.00015849	-3.8	0	2.7855
0.00021544	-3.6667	2	4.9344
0.00029286	-3.5333	13	8.2745
0.00039811	-3.4	17	13.135
0.00054117	-3.2667	18	19.738
0.00073564	-3.1333	18	28.077
0.001	-3	48	37.807
0.0013594	-2.8667	62	48.193
0.0018478	-2.7333	48	58.153
0.0025119	-2.6	47	66.426
0.0034145	-2.4667	70	71.826
0.0046416	-2.3333	88	73.521
0.0063096	-2.2	82	71.239
0.008577	-2.0667	66	65.343
0.011659	-1.9333	61	56.737
0.015849	-1.8	32	46.635
0.021544	-1.6667	18	36.286
0.029286	-1.5333	37	26.726
0.039811	-1.4	18	18.635
0.054117	-1.2667	22	12.3
0.073564	-1.1333	10	7.6848
0.1	-1	13	4.5452
0.13594	-0.86667	3	2.5448
0.18478	-0.73333	4	1.3488
0.25119	-0.6	2	0.67671
0.34145	-0.46667	0	0.3214
0.46416	-0.33333	0	0.1445
0.63096	-0.2	0	0.061499
0.8577	-0.066667	0	0.024777
1.1659	0.066667	0	0.0094495
1.5849	0.2	0	0.0034115
2.1544	0.33333	0	0.0011659
2.9286	0.46667	0	0.0003772
3.9811	0.6	0	0.00011552
5.4117	0.73333	0	3.3489e-005
7.3564	0.86667	0	9.1906e-006
10	1	0	2.3876e-006
13.594	1.1333	0	5.8716e-007
18.478	1.2667	0	1.3669e-007
25.119	1.4	0	3.0123e-008
34.145	1.5333	0	6.2839e-009
46.416	1.6667	0	1.2409e-009
63.096	1.8	0	2.3198e-010
85.77	1.9333	9	4.1051e-011

File: datasets/raw/Boston, Massachusetts/Au/Analyzed Data/C10SH - pur/-400mV_bin75.txt
J	logJ	Histogram	Fit				
1.1659e-008	-7.9333	0	7.6549e-020
1.5849e-008	-7.8	0	7.2778e-019
2.1544e-008	-7.6667	0	6.5571e-018
2.9286e-008	-7.5333	0	5.5985e-017
3.9811e-008	-7.4	0	4.5299e-016
5.4117e-008	-7.2667	0	3.4735e-015
7.3564e-008	-7.1333	0	2.524e-014
1e-007	-7	0	1.7381e-013
1.3594e-007	-6.8667	0	1.1342e-012
1.8478e-007	-6.7333	0	7.0143e-012
2.5119e-007	-6.6	0	4.1108e-011
3.4145e-007	-6.4667	0	2.2831e-010
4.6416e-007	-6.3333	0	1.2016e-009
6.3096e-007	-6.2	0	5.9933e-009
8.577e-007	-6.0667	0	2.8328e-008
1.1659e-006	-5.9333	0	1.2689e-007
1.5849e-006	-5.8	0	5.3863e-007
2.1544e-006	-5.6667	0	2.1667e-006
2.9286e-006	-5.5333	0	8.2598e-006
3.9811e-006	-5.4	0	2.984e-005
5.4117e-006	-5.2667	0	0.00010216
7.3564e-006	-5.1333	0	0.00033143
1e-005	-5	0	0.001019
1.3594e-005	-4.8667	0	0.002969
1.8478e-005	-4.7333	0	0.0081979
2.5119e-005	-4.6	0	0.021451
3.4145e-005	-4.4667	0	0.053192
4.6416e-005	-4.3333	0	0.125
6.3096e-005	-4.2	0	0.27835
8.577e-005	-4.0667	0	0.58743
0.00011659	-3.9333	0	1.1748
0.00015849	-3.8	0	2.2265
0.00021544	-3.6667	0	3.999
0.00029286	-3.5333	11	6.8064
0.00039811	-3.4	13	10.979
0.00054117	-3.2667	15	16.781
0.00073564	-3.1333	21	24.308
0.001	-3	38	33.369
0.0013594	-2.8667	50	43.409
0.0018478	-2.7333	61	53.515
0.0025119	-2.6	42	62.52
0.0034145	-2.4667	58	69.218
0.0046416	-2.3333	75	72.623
0.0063096	-2.2	99	72.207
0.008577	-2.0667	61	68.036
0.011659	-1.9333	73	60.751
0.015849	-1.8	38	51.407
0.021544	-1.6667	29	41.223
0.029286	-1.5333	28	31.327
0.039811	-1.4	24	22.56
0.054117	-1.2667	19	15.397
0.073564	-1.1333	20	9.9579
0.1	-1	8	6.1032
0.13594	-0.86667	10	3.5449
0.18478	-0.73333	2	1.9512
0.25119	-0.6	4	1.0178
0.34145	-0.46667	0	0.50309
0.46416	-0.33333	0	0.23567
0.63096	-0.2	0	0.10462
0.8577	-0.066667	0	0.044013
1.1659	0.066667	0	0.017547
1.5849	0.2	0	0.0066293
2.1544	0.33333	0	0.0023735
2.9286	0.46667	0	0.00080533
3.9811	0.6	0	0.00025894
5.4117	0.73333	0	7.8902e-005
7.3564	0.86667	0	2.2784e-005
10	1	0	6.2348e-006
13.594	1.1333	0	1.6168e-006
18.478	1.2667	0	3.9735e-007
25.119	1.4	0	9.2538e-008
34.145	1.5333	0	2.0423e-008
46.416	1.6667	0	4.2716e-009
63.096	1.8	0	8.4665e-010
85.77	1.9333	9	1.5903e-010

File: datasets/raw/Boston, Massachusetts/Au/Analyzed Data/C10SH - pur/-450mV_bin75.txt
J	logJ	Histogram	Fit				
1.1659e-008	-7.9333	0	3.2826e-020
1.5849e-008	-7.8	0	3.1774e-019
2.1544e-008	-7.6667	0	2.9148e-018
2.9286e-008	-7.5333	0	2.5343e-017
3.9811e-008	-7.4	0	2.0882e-016
5.4117e-008	-7.2667	0	1.6308e-015
7.3564e-008	-7.1333	0	1.207e-014
1e-007	-7	0	8.4669e-014
1.3594e-007	-6.8667	0	5.6289e-013
1.8478e-007	-6.7333	0	3.5466e-012
2.5119e-007	-6.6	0	2.1178e-011
3.4145e-007	-6.4667	0	1.1986e-010
4.6416e-007	-6.3333	0	6.4288e-010
6.3096e-007	-6.2	0	3.2681e-009
8.577e-007	-6.0667	0	1.5745e-008
1.1659e-006	-5.9333	0	7.1893e-008
1.5849e-006	-5.8	0	3.1111e-007
2.1544e-006	-5.6667	0	1.276e-006
2.9286e-006	-5.5333	0	4.9598e-006
3.9811e-006	-5.4	0	1.8272e-005
5.4117e-006	-5.2667	0	6.3794e-005
7.3564e-006	-5.1333	0	0.00021109
1e-005	-5	0	0.00066201
1.3594e-005	-4.8667	0	0.0019676
1.8478e-005	-4.7333	0	0.0055426
2.5119e-005	-4.6	0	0.014797
3.4145e-005	-4.4667	0	0.03744
4.6416e-005	-4.3333	0	0.089781
6.3096e-005	-4.2	0	0.20404
8.577e-005	-4.0667	0	0.4395
0.00011659	-3.9333	0	0.89718
0.00015849	-3.8	0	1.7358
0.00021544	-3.6667	0	3.1828
0.00029286	-3.5333	4	5.531
0.00039811	-3.4	10	9.1096
0.00054117	-3.2667	18	14.22
0.00073564	-3.1333	20	21.036
0.001	-3	24	29.494
0.0013594	-2.8667	48	39.192
0.0018478	-2.7333	62	49.357
0.0025119	-2.6	48	58.91
0.0034145	-2.4667	40	66.639
0.0046416	-2.3333	80	71.443
0.0063096	-2.2	86	72.591
0.008577	-2.0667	80	69.903
0.011659	-1.9333	65	63.797
0.015849	-1.8	56	55.182
0.021544	-1.6667	31	45.237
0.029286	-1.5333	18	35.146
0.039811	-1.4	34	25.879
0.054117	-1.2667	21	18.06
0.073564	-1.1333	19	11.945
0.1	-1	12	7.4873
0.13594	-0.86667	14	4.448
0.18478	-0.73333	2	2.5044
0.25119	-0.6	5	1.3364
0.34145	-0.46667	1	0.67585
0.46416	-0.33333	0	0.32394
0.63096	-0.2	0	0.14715
0.8577	-0.066667	0	0.063352
1.1659	0.066667	0	0.025849
1.5849	0.2	0	0.0099961
2.1544	0.33333	0	0.0036635
2.9286	0.46667	0	0.0012725
3.9811	0.6	0	0.00041891
5.4117	0.73333	0	0.0001307
7.3564	0.86667	0	3.8647e-005
10	1	0	1.083e-005
13.594	1.1333	0	2.8765e-006
18.478	1.2667	0	7.2408e-007
25.119	1.4	0	1.7274e-007
34.145	1.5333	0	3.9057e-008
46.416	1.6667	0	8.3693e-009
63.096	1.8	0	1.6997e-009
85.77	1.9333	10	3.2715e-010

File: datasets/raw/Boston, Massachusetts/Au/Analyzed Data/C10SH - pur/-500mV_bin75.txt
J	logJ	Histogram	Fit				
1.1659e-008	-7.9333	0	2.1276e-020
1.5849e-008	-7.8	0	2.0545e-019
2.1544e-008	-7.6667	0	1.8814e-018
2.9286e-008	-7.5333	0	1.6338e-017
3.9811e-008	-7.4	0	1.3454e-016
5.4117e-008	-7.2667	0	1.0507e-015
7.3564e-008	-7.1333	0	7.7808e-015
1e-007	-7	0	5.4642e-014
1.3594e-007	-6.8667	0	3.639e-013
1.8478e-007	-6.7333	0	2.2982e-012
2.5119e-007	-6.6	0	1.3764e-011
3.4145e-007	-6.4667	0	7.8169e-011
4.6416e-007	-6.3333	0	4.21e-010
6.3096e-007	-6.2	0	2.1502e-009
8.577e-007	-6.0667	0	1.0414e-008
1.1659e-006	-5.9333	0	4.783e-008
1.5849e-006	-5.8	0	2.0832e-007
2.1544e-006	-5.6667	0	8.6043e-007
2.9286e-006	-5.5333	0	3.3701e-006
3.9811e-006	-5.4	0	1.2518e-005
5.4117e-006	-5.2667	0	4.4091e-005
7.3564e-006	-5.1333	0	0.00014727
1e-005	-5	0	0.00046649
1.3594e-005	-4.8667	0	0.0014012
1.8478e-005	-4.7333	0	0.0039914
2.5119e-005	-4.6	0	0.010782
3.4145e-005	-4.4667	0	0.027618
4.6416e-005	-4.3333	0	0.06709
6.3096e-005	-4.2	0	0.15455
8.577e-005	-4.0667	0	0.33761
0.00011659	-3.9333	0	0.69938
0.00015849	-3.8	0	1.3739
0.00021544	-3.6667	0	2.5595
0.00029286	-3.5333	0	4.5217
0.00039811	-3.4	10	7.5752
0.00054117	-3.2667	17	12.035
0.00073564	-3.1333	18	18.131
0.001	-3	19	25.903
0.0013594	-2.8667	41	35.094
0.0018478	-2.7333	52	45.088
0.0025119	-2.6	63	54.934
0.0034145	-2.4667	31	63.47
0.0046416	-2.3333	71	69.54
0.0063096	-2.2	79	72.253
0.008577	-2.0667	93	71.191
0.011659	-1.9333	61	66.518
0.015849	-1.8	66	58.939
0.021544	-1.6667	36	49.523
0.029286	-1.5333	26	39.461
0.039811	-1.4	30	29.818
0.054117	-1.2667	21	21.366
0.073564	-1.1333	24	14.519
0.1	-1	15	9.3556
0.13594	-0.86667	13	5.717
0.18478	-0.73333	6	3.3129
0.25119	-0.6	2	1.8205
0.34145	-0.46667	4	0.94872
0.46416	-0.33333	0	0.46884
0.63096	-0.2	0	0.21971
0.8577	-0.066667	0	0.097642
1.1659	0.066667	0	0.04115
1.5849	0.2	0	0.016445
2.1544	0.33333	0	0.0062325
2.9286	0.46667	0	0.0022399
3.9811	0.6	0	0.0007634
5.4117	0.73333	0	0.00024673
7.3564	0.86667	0	7.5619e-005
10	1	0	2.1978e-005
13.594	1.1333	0	6.0576e-006
18.478	1.2667	0	1.5833e-006
25.119	1.4	0	3.9243e-007
34.145	1.5333	0	9.2239e-008
46.416	1.6667	0	2.056e-008
63.096	1.8	0	4.3457e-009
85.77	1.9333	10	8.7107e-010
